Repository: minimumtone/machine-learning

# 統計学習解析プラットフォーム

「統計学習入門 Python編」の解説事例をプログラム化した統合解析プラットフォームです。

## 概要

このプロジェクトは、統計学習の重要な概念と手法を実際のデータで学習できるStreamlitアプリケーション群です。各章の重要な例題とケーススタディを実装しています。

## 解析プログラム一覧

### 1. Boston住宅価格分析 (`boston_housing_analysis.py`)
- **概要**: 線形回帰による住宅価格予測
- **学習内容**: 単回帰、重回帰、モデル評価、残差分析
- **データセット**: Boston Housing Dataset (506サンプル, 13特徴量)

### 6. 決定木・アンサンブル (`tree_methods_analysis.py`)
- **概要**: 決定木・ランダムフォレスト・ブースティング
- **学習内容**: 決定木、ランダムフォレスト、ブースティング、特徴量重要度
- **データセット**: Boston Dataset, Heart Disease Dataset

File: data/pure_element_volumes.csv
element,King_V,MP_V_BCC,MP_a_BCC,MP_V_FCC,MP_a_FCC
Ag,17.061,18.1538,3.3113,17.2852,4.1044
Al,16.602,16.1157,3.1824,16.4717,4.0389
Au,16.966,18.207,3.3145,18.1447,4.1713
Be,8.111,7.8712,2.5062,,
Ca,43.63,42.7106,4.4041,43.361,5.5768
Ce,34.367,,,,
Co,11.073,11.0307,2.8046,10.8415,3.5133
Cr,12.008,13.0845,2.9689,11.5006,3.5831
Cu,11.81,11.4581,2.8404,11.446,3.5774
Dy,31.54,32.0183,4.0008,31.5035,5.0135
Er,30.66,30.9527,3.9559,30.5002,4.9597
Fe,11.776,11.7341,2.863,12.2123,3.6556
Hf,22.312,22.0868,3.535,22.3367,4.4705
Ir,14.155,15.1716,3.119,14.3104,3.8539
La,37.168,38.3195,4.2477,37.6988,5.3227
Mg,23.24,22.285,3.5455,22.6072,4.4885
Mn,12.21,10.8186,2.7865,10.4432,3.4698
Mo,15.583,15.8916,3.1676,15.732,3.9775
Nb,17.978,18.2581,3.3176,18.8325,4.2233
Ni,10.941,10.5974,2.7674,10.492,3.4751
Os,13.977,14.8676,3.0981,14.201,3.8441
Pb,30.321,31.0336,3.9593,31.0537,4.9895
Pd,14.716,15.5471,3.1446,15.028,3.9173
Pt,15.095,15.904,3.1684,15.3275,3.9432
Re,14.712,15.2144,3.122,14.8661,3.9032
Rh,13.754,14.7075,3.0869,13.7828,3.806
Ru,13.571,,,13.6248,3.7914
Sc,24.987,25.158,3.6918,25.1961,4.6537
Sn,27.053,27.205,3.7893,27.3625,4.7834
Ta,18.014,18.13,3.3099,18.1516,4.1718
Tb,32.09,32.5271,4.0218,32.0047,5.0399
Ti,17.649,17.19,3.2516,17.3459,4.1091
V,13.824,13.2638,2.9824,13.6398,3.7928
W,15.85,15.9323,3.1703,15.9039,3.992
Y,33.018,,,33.2405,5.104
Zn,15.207,15.4511,3.1381,15.1694,3.9296
Zr,23.279,22.9739,3.5817,23.2282,4.5292

File: data/radii_MP_B2.csv
element,radius
Ac,1.97392587
Ag,1.4243424180907944
Al,1.3585157046533378
As,1.4092391035763052
Au,1.395229305145291
B,1.0930815667614895
Ba,2.084874463333333
Be,1.0966555844191195
Bi,1.7112451558991444
Ca,1.7580209114387624
Cd,1.5215318681108054
Ce,1.7877846931984878
Co,1.168011591352951
Cr,1.3206729060392863
Cs,2.14142718
Cu,1.2569237904601427
Dy,1.7001803888623712
Er,1.6680625129504318
Eu,1.8967788241945007
Fe,1.2198298213647727
Ga,1.355741356516606
Gd,1.7372869856929198
Hf,1.539163652960381
Hg,1.515690015252925
Ho,1.6783066717111585
In,1.55328446168341
Ir,1.2637693338901548
La,1.8703668657346917
Li,1.3216780125071246
Lu,1.6304818263498546
Mg,1.5449116932195883
Mn,1.3097978957856982
Mo,1.429842917487879
Nb,1.508620621509936
Nd,1.8085321688816967
Ni,1.180502502426403
Np,1.623559343823383
Os,1.2644890999941931
Pb,1.7321535853119403
Pd,1.3126614333733926
Pm,1.8060111229087898
Pr,1.8272045112077513
Pt,1.3314088257343208
Pu,1.6340405153985216
Rb,2.105087375
Re,1.2875072998695023
Rh,1.2584663161717737
Ru,1.2434429975593495
Sb,1.6327829797663713
Sc,1.5364307670264368
Si,1.2996786814280012
Sm,1.7637124826348132
Sn,1.6162055363971455
Sr,1.9385829805567893
Ta,1.4914290125539353
Tb,1.718161735810759
Tc,1.2741174680974285
Th,1.7349257392238606
Ti,1.4105599294574755
Tl,1.6273344840242425
Tm,1.6528597450773266
U,1.6168447441813891
V,1.3101340665803243
W,1.4345922008020011
Y,1.7100908324534194
Yb,1.6331414670326676
Zn,1.3424395838841425
Zr,1.5657245520342422

File: data/radii_MP_L12.csv
element,radius
Ac,1.9083254016226352
Ag,1.4264426860773138
Al,1.388952801460413
As,1.4250140247646474
Au,1.4330424597685016
B,0.5005453019680552
Ba,2.122470473850793
Be,1.0526106009134006
Bi,1.7227328780177553
Ca,1.8650443458169916
Cd,1.5121840287540878
Ce,1.6855326327316895
Co,1.1807874150226516
Cr,1.263757124645592
Cs,2.2578361134859004
Cu,1.1761468435182083
Dy,1.7197744865260078
Er,1.6831648423506191
Eu,1.8458942434822472
Fe,1.2308032453818152
Ga,1.4320861642543936
Gd,1.75020182855813
Ge,1.452517245407899
Hf,1.5212985512929227
Hg,1.5679955091995699
Ho,1.7236754820460265
In,1.5960602632391283
Ir,1.3110358066571461
K,2.0998508106983538
La,1.780233782099666
Li,1.434802468826131
Lu,1.6437177628979178
Mg,1.5300197339882136
Mn,1.2373924901325144
Mo,1.4045683088474468
Na,1.7281618601452329
Nb,1.4470382025631945
Nd,1.7881009539881045
Ni,1.080318537229887
Np,1.5250466173130823
Os,1.302408321732138
Pa,1.5847149841058097
Pb,1.6766771133101805
Pd,1.2749519246665353
Pm,1.7423200251168827
Pr,1.7945135584479905
Pt,1.3125884758581212
Pu,1.5623305910074357
Rb,2.2440099748718696
Re,1.3692262374790805
Rh,1.2753428782688312
Ru,1.2296356869746954
Sb,1.6399518234962889
Sc,1.5406613392186144
Si,1.3140015630908695
Sm,1.764622097098108
Sn,1.6244219256914991
Sr,1.96654010387196
Ta,1.43282392371539
Tb,1.717517178693015
Tc,1.347037725254733
Th,1.7576634863887521
Ti,1.416869087131989
Tl,1.6671807001320267
Tm,1.6667931734718477
U,1.4869618905922988
V,1.3486294309894582
W,1.3685747452111265
Y,1.7311967879457846
Yb,1.647660414567601
Zn,1.3448369358029173
Zr,1.5507760833598607

File: data/radii_OQMD_B2.csv
element,radius
Ac,1.9110308186025766
Ag,1.4467853355972429
Al,1.4064016308063603
As,1.4121739126940498
Au,1.4290855330774097
B,1.0704635366813264
Ba,2.0348977740769865
Be,1.194751432129262
Bi,1.692056039030513
Ca,1.8279580037635998
Cd,1.5476624737165188
Ce,1.8245776264764395
Co,1.1853514891589028
Cr,1.3253379021982188
Cs,2.2592601898111404
Cu,1.278855425045215
Dy,1.7109616072096019
Er,1.6908336039956655
Eu,1.8226067229131744
Fe,1.2120826890732805
Ga,1.4056270088135987
Gd,1.734305510663438
Ge,1.4104792089718035
Hf,1.4976000384072774
Hg,1.5543364126403427
Ho,1.7110396442607865
In,1.5857237838882008
Ir,1.2852762726047624
K,2.0699883708683817
La,1.8301794186437512
Li,1.3678097069859314
Lu,1.6630712717357952
Mg,1.5379233607779497
Mn,1.2769198437035507
Mo,1.3343288351844653
Na,1.6987987070663806
Nb,1.4062222132403202
Nd,1.7899052980800259
Ni,1.196943562248414
Np,1.6016471545615296
Os,1.271375089814242
Pa,1.6285568229164418
Pb,1.680650683175068
Pd,1.335329387894137
Pm,1.7749493257270774
Pr,1.8136949178100177
Pt,1.334220819538191
Pu,1.628727755906351
Rb,2.2109065349682453
Re,1.2893205829821959
Rh,1.280538473105702
Ru,1.2653947878910101
Sb,1.606582057565169
Sc,1.5480181721235093
Si,1.3343379101012594
Sm,1.7649589161453048
Sn,1.5980019362542448
Sr,1.98747978532276
Ta,1.3972961556724715
Tb,1.724153861127295
Tc,1.2850784089085538
Th,1.7709966902261913
Ti,1.3816200672909742
Tl,1.634796786976946
Tm,1.6849554233702357
U,1.6026953489272509
V,1.3203766213613597
W,1.3327907942926913
Y,1.7321175841746246
Yb,1.7835531703204686
Zn,1.3680116554316373
Zr,1.5287040098381437

File: data/radii_OQMD_L12.csv
element,radius
Ag,1.4263658024412464
Al,1.398068353878092
Au,1.4330341124782708
Bi,1.2687829961016035
Ca,1.7665691760326803
Cd,1.5032121811573327
Ce,1.737447859120145
Co,1.1102311564994831
Cr,1.4111912198308443
Cu,1.262702272554175
Dy,1.5872372924223963
Er,1.5795255878224215
Eu,1.679208115500989
Fe,1.1057215341726139
Ga,1.4148152798568232
Gd,1.5900419597673656
Ge,1.3560129983263947
Hf,1.5072848018409482
Hg,1.5717636852474715
Ho,1.5852508547868538
In,1.621745502409391
Ir,1.304327404522693
La,1.7485663197317771
Li,1.4400910173309536
Lu,1.5607361697764883
Mg,1.4931624895264364
Mn,1.2662407477789948
Na,1.7666418832161708
Nb,1.4526470756201666
Nd,1.6643313740769237
Ni,1.1741805040489226
Np,1.60777408584404
Pa,1.5978772012508358
Pb,1.7173283820618646
Pd,1.2942478414011718
Pr,1.7103242875143605
Pt,1.3302983237819155
Pu,1.6069476730663699
Rh,1.2616887039026696
Ru,1.270785653328616
Sb,1.4201703438365278
Sc,1.4991760073516778
Si,1.2802015588201914
Sm,1.6894883426767409
Sn,1.642435997073635
Sr,2.302686076451034
Ta,1.4704988518521158
Tb,1.6532564715423432
Th,1.7105469470891133
Ti,1.4114386366063183
Tl,1.6742232396025452
Tm,1.584860232126932
U,1.5835480951595224
V,1.3596710159529353
Y,1.599890137148465
Yb,1.5819840720975606
Zn,1.3553727778560793
Zr,1.5219386748560184

File: data/pairwise_omega_sf.csv (part 2 of 2)
structure,element_A,element_B,selected_source,available_sources,n_entries,a_mean,a_cv,Omega_sf_King
L12,Er,W,VASP,VASP,1,4.579953,,-0.10907
L12,Er,Y,VASP,VASP,1,4.190605,,-0.411255
L12,Er,Zn,VASP,VASP,1,4.131516,,-0.34206
L12,Er,Zr,VASP,VASP,1,4.120498,,-0.39302
L12,Fe,Ag,MP,MP+VASP,1,3.776008,,0.027682
L12,Fe,Al,VASP,VASP,1,3.648796,,-0.064529
L12,Fe,Au,VASP,VASP,1,3.770029,,0.024666
L12,Fe,Ca,VASP,VASP,1,3.957116,,-0.215234
L12,Fe,Co,MP,MP+VASP,1,3.534737,,-0.048203
L12,Fe,Cr,VASP,VASP,1,3.541869,,-0.061345
L12,Fe,Cu,VASP,VASP,1,3.596903,,-0.012778
L12,Fe,Dy,VASP,VASP,1,3.799953,,-0.179429
L12,Fe,Er,VASP,VASP,1,3.602035,,-0.291763
L12,Fe,Hf,VASP,VASP,1,3.792593,,-0.053578
L12,Fe,Ir,MP,MP+OQMD+VASP,1,3.817961,,0.124705
L12,Fe,La,VASP,VASP,1,4.024994,,-0.10054
L12,Fe,Mg,VASP,VASP,1,3.744292,,-0.10371
L12,Fe,Mn,VASP,VASP,1,3.542364,,-0.064942
L12,Fe,Mo,VASP,VASP,1,3.586785,,-0.093632
L12,Fe,Nb,VASP,VASP,1,3.713527,,-0.039309
L12,Fe,Ni,MP,MP+OQMD+VASP,1,3.584632,,-0.004495
L12,Fe,Os,VASP,VASP,1,3.562826,,-0.082739
L12,Fe,Pb,VASP,VASP,1,3.883651,,-0.107738
L12,Fe,Pd,MP,MP+OQMD+VASP,1,3.73106,,0.037874
L12,Fe,Pt,MP,MP+OQMD+VASP,1,3.750854,,0.046554
L12,Fe,Re,VASP,VASP,1,3.570696,,-0.090209
L12,Fe,Rh,VASP,VASP,1,3.554322,,-0.085154
L12,Fe,Ru,VASP,VASP,1,3.546151,,-0.088049
L12,Fe,Sc,VASP,VASP,1,3.804092,,-0.087301
L12,Fe,Sn,MP,MP+OQMD+VASP,1,3.818521,,-0.107449
L12,Fe,Ta,VASP,VASP,1,3.661515,,-0.079735
L12,Fe,Tb,VASP,VASP,1,4.094166,,0.017936
L12,Fe,Ti,VASP,VASP,1,3.679776,,-0.059461
L12,Fe,V,VASP,VASP,1,3.541377,,-0.096402
L12,Fe,W,MP,MP+VASP,1,3.633562,,-0.062623
L12,Fe,Y,VASP,VASP,1,3.95822,,-0.092625
L12,Fe,Zn,VASP,VASP,1,3.656131,,-0.032897
L12,Fe,Zr,VASP,VASP,1,3.815589,,-0.05216
L12,Hf,Ag,MP,MP+VASP,1,4.371479,,-0.005462
L12,Hf,Al,MP,MP+VASP,1,4.05942,,-0.19923
L12,Hf,Au,MP,MP+VASP,1,4.350654,,-0.018498
L12,Hf,Ca,VASP,VASP,1,4.592234,,-0.124108
L12,Hf,Co,MP,MP+VASP,1,4.24227,,-0.021299
L12,Hf,Cr,VASP,VASP,1,4.326715,,0.02602
L12,Hf,Cu,VASP,VASP,1,4.251679,,-0.023993
L12,Hf,Dy,VASP,VASP,1,4.266147,,-0.211545
L12,Hf,Er,VASP,VASP,1,4.494126,,-0.069956
L12,Hf,Fe,VASP,VASP,1,4.226928,,-0.040525
L12,Hf,Ir,MP,MP+OQMD+VASP,1,3.943058,,-0.243991
L12,Hf,La,VASP,VASP,1,4.617816,,-0.054106
L12,Hf,Mg,MP,MP+VASP,1,4.433376,,-0.033698
L12,Hf,Mn,VASP,VASP,1,4.236981,,-0.038962
L12,Hf,Mo,VASP,VASP,1,4.329358,,-0.016631
L12,Hf,Nb,VASP,VASP,1,4.399149,,0.002598
L12,Hf,Ni,MP,MP+VASP,1,4.244663,,-0.01798
L12,Hf,Os,MP,MP+VASP,1,3.973561,,-0.224608
L12,Hf,Pb,MP,MP+VASP,1,4.451241,,-0.093177
L12,Hf,Pd,MP,MP+VASP,1,3.978571,,-0.228716
L12,Hf,Pt,MP,MP+VASP,1,4.00245,,-0.218373
L12,Hf,Re,VASP,VASP,1,4.0,,-0.216147
L12,Hf,Rh,MP,MP+OQMD+VASP,1,3.914217,,-0.256784
L12,Hf,Ru,MP,MP+VASP,1,3.955773,,-0.231117
L12,Hf,Sc,VASP,VASP,1,4.482443,,-0.020239
L12,Hf,Sn,MP,MP+VASP,1,4.412213,,-0.086113
L12,Hf,Ta,MP,MP+VASP,1,4.406882,,0.007467
L12,Hf,Tb,VASP,VASP,1,4.0,,-0.353705
L12,Hf,Ti,VASP,VASP,1,4.379103,,-0.007199
L12,Hf,V,VASP,VASP,1,4.316688,,-0.004008
L12,Hf,W,VASP,VASP,1,4.330292,,-0.019168
L12,Hf,Y,VASP,VASP,1,4.576948,,-0.040759
L12,Hf,Zn,VASP,VASP,1,4.297568,,-0.033732
L12,Hf,Zr,VASP,VASP,1,4.478288,,-0.004464
L12,Ir,Ag,VASP,VASP,1,3.925706,,0.016358
L12,Ir,Al,VASP,VASP,1,3.858666,,-0.027328
L12,Ir,Au,VASP,VASP,1,3.935799,,0.025854
L12,Ir,Ca,VASP,VASP,1,4.019707,,-0.245594
L12,Ir,Co,VASP,VASP,1,3.787578,,0.014899
L12,Ir,Cr,VASP,VASP,1,3.806706,,0.012667
L12,Ir,Cu,VASP,VASP,1,3.831564,,0.036402
L12,Ir,Dy,VASP,VASP,1,4.028832,,-0.116358
L12,Ir,Er,VASP,VASP,1,4.0,,-0.124786
L12,Ir,Fe,VASP,VASP,1,3.785695,,0.000251
L12,Ir,Hf,VASP,VASP,1,3.957496,,-0.043157
L12,Ir,La,VASP,VASP,1,4.148223,,-0.103618
L12,Ir,Mg,VASP,VASP,1,3.89533,,-0.100431
L12,Ir,Mn,VASP,VASP,1,3.819754,,0.019336
L12,Ir,Mo,VASP,VASP,1,3.883039,,0.008621
L12,Ir,Nb,OQMD,OQMD+VASP,1,3.917931,,-0.004997
L12,Ir,Ni,VASP,VASP,1,3.807238,,0.033333
L12,Ir,Os,MP,MP+VASP,1,3.848074,,0.00955
L12,Ir,Pb,MP,MP+VASP,1,4.052025,,-0.085953
L12,Ir,Pd,VASP,VASP,1,3.882101,,0.023172
L12,Ir,Pt,MP,MP+VASP,1,3.951253,,0.071726
L12,Ir,Re,VASP,VASP,1,3.874591,,0.017317
L12,Ir,Rh,MP,MP+VASP,1,3.840336,,0.007452
L12,Ir,Ru,VASP,VASP,1,3.852392,,0.020291
L12,Ir,Sc,OQMD,OQMD+VASP,1,3.937579,,-0.094907
L12,Ir,Sn,VASP,VASP,1,3.982107,,-0.091675
L12,Ir,Ta,OQMD,OQMD+VASP,1,3.92376,,-0.001144
L12,Ir,Tb,VASP,VASP,1,3.936252,,-0.181965
L12,Ir,Ti,OQMD,OQMD+VASP,1,3.862681,,-0.041282
L12,Ir,V,OQMD,OQMD+VASP,1,3.821588,,-0.008465
L12,Ir,W,VASP,VASP,1,3.889099,,0.008711
L12,Ir,Y,VASP,VASP,1,4.04941,,-0.120317
L12,Ir,Zn,VASP,VASP,1,3.866215,,0.002058
L12,Ir,Zr,OQMD,OQMD+VASP,1,3.984686,,-0.037665
L12,La,Ag,MP,MP+VASP,1,5.019502,,-0.016308
L12,La,Al,MP,MP+VASP,1,4.977452,,-0.037387
L12,La,Au,VASP,VASP,1,4.886634,,-0.091704
L12,La,Ca,VASP,VASP,1,5.257347,,-0.063316
L12,La,Co,VASP,VASP,1,4.709572,,-0.147812
L12,La,Cr,VASP,VASP,1,4.806308,,-0.101071
L12,La,Cu,VASP,VASP,1,4.647465,,-0.185978
L12,La,Dy,VASP,VASP,1,4.06525,,-0.530331
L12,La,Er,VASP,VASP,1,4.505929,,-0.356478
L12,La,Fe,VASP,VASP,1,4.696788,,-0.159553
L12,La,Hf,MP,MP+VASP,1,5.045132,,-0.040357
L12,La,Ir,VASP,VASP,1,4.80228,,-0.118649
L12,La,Mg,MP,MP+VASP,1,5.139097,,0.007282
L12,La,Mn,VASP,VASP,1,4.692332,,-0.164883
L12,La,Mo,VASP,VASP,1,4.823331,,-0.117042
L12,La,Nb,VASP,VASP,1,4.925307,,-0.077236
L12,La,Ni,VASP,VASP,1,4.730037,,-0.135724
L12,La,Os,VASP,VASP,1,4.762715,,-0.139034
L12,La,Pb,MP,MP+OQMD+VASP,1,5.073331,,-0.079282
L12,La,Pd,MP,MP+OQMD+VASP,1,4.202662,,-0.411908
L12,La,Pt,MP,MP+OQMD+VASP,1,4.214434,,-0.408728
L12,La,Re,VASP,VASP,1,4.764774,,-0.142938
L12,La,Rh,MP,MP+VASP,1,4.150607,,-0.42914
L12,La,Ru,VASP,VASP,1,4.791324,,-0.12058
L12,La,Sc,VASP,VASP,1,5.030509,,-0.067322
L12,La,Sn,MP,MP+OQMD+VASP,1,5.038582,,-0.076798
L12,La,Ta,VASP,VASP,1,4.896285,,-0.093704
L12,La,Tb,VASP,VASP,1,5.051233,,-0.102456
L12,La,Ti,VASP,VASP,1,4.963272,,-0.053328
L12,La,V,VASP,VASP,1,4.879666,,-0.072909
L12,La,W,VASP,VASP,1,4.818495,,-0.121541
L12,La,Y,MP,MP+VASP,1,5.171801,,-0.042825
L12,La,Zn,MP,MP+VASP,1,4.963663,,-0.034855
L12,La,Zr,MP,MP+VASP,1,5.072674,,-0.031553
L12,Mg,Ag,MP,MP+VASP,1,4.11837,,-0.195083
L12,Mg,Al,MP,MP+VASP,1,4.347806,,-0.047886
L12,Mg,Au,MP,MP+VASP,1,4.106527,,-0.201132
L12,Mg,Ca,VASP,VASP,1,4.767697,,-0.043897
L12,Mg,Co,VASP,VASP,1,4.115386,,-0.137303
L12,Mg,Cr,VASP,VASP,1,4.170578,,-0.112399
L12,Mg,Cu,VASP,VASP,1,4.198883,,-0.092004
L12,Mg,Dy,VASP,VASP,1,4.0,,-0.367964
L12,Mg,Er,VASP,VASP,1,4.232055,,-0.244896
L12,Mg,Fe,VASP,VASP,1,4.18563,,-0.1002
L12,Mg,Hf,VASP,VASP,1,4.429686,,-0.055548
L12,Mg,Ir,VASP,VASP,1,4.113173,,-0.170343
L12,Mg,La,VASP,VASP,1,4.822137,,0.049034
L12,Mg,Mn,MP,MP+VASP,1,4.297571,,-0.031218
L12,Mg,Mo,MP,MP+VASP,1,4.200631,,-0.131081
L12,Mg,Nb,MP,MP+VASP,1,4.201919,,-0.154033
L12,Mg,Ni,MP,MP+VASP,1,3.642682,,-0.400761
L12,Mg,Os,VASP,VASP,1,4.114031,,-0.168058
L12,Mg,Pb,VASP,VASP,1,4.592234,,-0.031958
L12,Mg,Pd,MP,MP+OQMD+VASP,1,3.936033,,-0.277815
L12,Mg,Pt,MP,MP+VASP,1,3.930362,,-0.284145
L12,Mg,Re,MP,MP+VASP,1,4.154727,,-0.150584
L12,Mg,Rh,VASP,VASP,1,4.138472,,-0.150881
L12,Mg,Ru,VASP,VASP,1,4.130513,,-0.153915
L12,Mg,Sc,MP,MP+VASP,1,4.513144,,-0.029366
L12,Mg,Sn,MP,MP+VASP,1,4.670274,,0.052623
L12,Mg,Ta,MP,MP+VASP,1,4.299131,,-0.094321
L12,Mg,Tb,VASP,VASP,1,4.575534,,-0.059118
L12,Mg,Ti,MP,MP+VASP,1,4.159066,,-0.176564
L12,Mg,V,VASP,VASP,1,4.318428,,-0.036034
L12,Mg,W,VASP,VASP,1,4.18893,,-0.141011
L12,Mg,Y,VASP,VASP,1,4.664017,,-0.012473
L12,Mg,Zn,MP,MP+VASP,1,4.275517,,-0.079719
L12,Mg,Zr,MP,MP+VASP,1,4.480639,,-0.032744
L12,Mn,Ag,VASP,VASP,1,3.654605,,-0.090883
L12,Mn,Al,VASP,VASP,1,3.637063,,-0.096185
L12,Mn,Au,MP,MP+VASP,1,4.081319,,0.268438
L12,Mn,Be,MP,MP,1,3.251744,,-0.231501
L12,Mn,Ca,VASP,VASP,1,4.148993,,-0.110125
L12,Mn,Co,MP,MP+VASP,1,3.548058,,-0.063675
L12,Mn,Cr,VASP,VASP,1,3.520133,,-0.103188
L12,Mn,Cu,VASP,VASP,1,3.518613,,-0.100688
L12,Mn,Dy,VASP,VASP,1,4.0,,-0.061171
L12,Mn,Er,VASP,VASP,1,3.880117,,-0.131872
L12,Mn,Fe,VASP,VASP,1,3.480426,,-0.12904
L12,Mn,Hf,VASP,VASP,1,3.919674,,0.021704
L12,Mn,Ir,VASP,VASP,1,3.60576,,-0.076887
L12,Mn,La,VASP,VASP,1,4.162931,,-0.022418
L12,Mn,Mg,VASP,VASP,1,3.968932,,0.044268
L12,Mn,Mo,VASP,VASP,1,3.651447,,-0.06757
L12,Mn,Nb,VASP,VASP,1,3.769677,,-0.019029
L12,Mn,Ni,MP,MP+OQMD+VASP,1,3.543449,,-0.064731
L12,Mn,Os,VASP,VASP,1,3.609359,,-0.070863
L12,Mn,Pb,VASP,VASP,1,4.005651,,-0.04002
L12,Mn,Pd,VASP,VASP,1,3.891417,,0.147669
L12,Mn,Pt,MP,MP+OQMD+VASP,1,3.889221,,0.137332
L12,Mn,Re,VASP,VASP,1,3.624089,,-0.072906
L12,Mn,Rh,MP,MP+OQMD+VASP,1,3.605593,,-0.069669
L12,Mn,Ru,VASP,VASP,1,3.58564,,-0.081693
L12,Mn,Sc,VASP,VASP,1,3.969447,,0.015055
L12,Mn,Sn,VASP,VASP,1,3.917294,,-0.05608
L12,Mn,Ta,VASP,VASP,1,3.756048,,-0.03027
L12,Mn,Tb,VASP,VASP,1,4.094736,,-0.000933
L12,Mn,Ti,VASP,VASP,1,3.721773,,-0.050231
L12,Mn,V,VASP,VASP,1,3.562918,,-0.103558
L12,Mn,W,VASP,VASP,1,3.661065,,-0.064964
L12,Mn,Y,VASP,VASP,1,4.102741,,-0.008452
L12,Mn,Zn,MP,MP+OQMD+VASP,1,3.808884,,0.065991
L12,Mn,Zr,VASP,VASP,1,3.952224,,0.030463
L12,Mo,Ag,VASP,VASP,1,3.980905,,-0.011318
L12,Mo,Al,VASP,VASP,1,3.955868,,-0.022826
L12,Mo,Au,VASP,VASP,1,3.984996,,-0.006788
L12,Mo,Ca,VASP,VASP,1,4.172263,,-0.196386
L12,Mo,Co,VASP,VASP,1,3.857836,,-0.007025
L12,Mo,Cr,VASP,VASP,1,3.909579,,0.017022
L12,Mo,Cu,VASP,VASP,1,3.88559,,0.001791
L12,Mo,Dy,VASP,VASP,1,4.193549,,-0.058014
L12,Mo,Er,VASP,VASP,1,3.968427,,-0.192646
L12,Mo,Fe,VASP,VASP,1,3.867037,,-0.011917
L12,Mo,Hf,VASP,VASP,1,4.09935,,-0.002502
L12,Mo,Ir,VASP,VASP,1,3.94302,,0.006564
L12,Mo,La,VASP,VASP,1,4.265319,,-0.075292
L12,Mo,Mg,VASP,VASP,1,4.001543,,-0.084512
L12,Mo,Mn,VASP,VASP,1,3.88441,,-0.005912
L12,Mo,Nb,VASP,VASP,1,4.050615,,0.02678
L12,Mo,Ni,VASP,VASP,1,3.861851,,-0.001643
L12,Mo,Os,VASP,VASP,1,3.945772,,0.011629
L12,Mo,Pb,MP,MP+VASP,1,4.776143,,0.413665
L12,Mo,Pd,MP,MP+VASP,1,3.969295,,0.017448
L12,Mo,Pt,MP,MP+VASP,1,3.979521,,0.019048
L12,Mo,Re,VASP,VASP,1,3.966525,,0.015386
L12,Mo,Rh,VASP,VASP,1,3.932025,,0.004782
L12,Mo,Ru,VASP,VASP,1,3.93634,,0.011152
L12,Mo,Sc,VASP,VASP,1,4.083387,,-0.050873
L12,Mo,Sn,VASP,VASP,1,4.065248,,-0.089682
L12,Mo,Ta,VASP,VASP,1,4.046703,,0.023239
L12,Mo,Tb,VASP,VASP,1,5.082767,,0.665557
L12,Mo,Ti,VASP,VASP,1,4.000494,,-0.005812
L12,Mo,V,VASP,VASP,1,3.94733,,0.015386
L12,Mo,W,VASP,VASP,1,3.999624,,0.022092
L12,Mo,Y,VASP,VASP,1,4.194242,,-0.075009
L12,Mo,Zn,VASP,VASP,1,3.923,,-0.025523
L12,Mo,Zr,VASP,VASP,1,4.113496,,-0.006057
L12,Nb,Ag,VASP,VASP,1,4.161886,,0.015413
L12,Nb,Al,VASP,VASP,1,4.134964,,0.002315
L12,Nb,Au,VASP,VASP,1,4.156494,,0.012827
L12,Nb,Ca,VASP,VASP,1,4.35299,,-0.154579
L12,Nb,Co,MP,MP+VASP,1,3.614872,,-0.273361
L12,Nb,Cr,MP,MP+VASP,1,4.136382,,0.073247
L12,Nb,Cu,VASP,VASP,1,4.066677,,0.02297
L12,Nb,Dy,VASP,VASP,1,5.021721,,0.481575
L12,Nb,Er,VASP,VASP,1,3.932215,,-0.281259
L12,Nb,Fe,MP,MP+VASP,1,4.043299,,0.005949
L12,Nb,Hf,VASP,VASP,1,4.278006,,0.02685
L12,Nb,Ir,MP,MP+VASP,1,3.91341,,-0.119785
L12,Nb,La,VASP,VASP,1,4.435246,,-0.042309
L12,Nb,Mg,VASP,VASP,1,4.19637,,-0.042474
L12,Nb,Mn,VASP,VASP,1,4.066889,,0.016943
L12,Nb,Mo,VASP,VASP,1,4.166904,,0.040758
L12,Nb,Ni,MP,MP+VASP,1,4.045726,,0.020733
L12,Nb,Os,MP,MP+VASP,1,3.921053,,-0.112296
L12,Nb,Pb,VASP,VASP,1,4.266975,,-0.077928
L12,Nb,Pd,VASP,VASP,1,4.122752,,0.020754
L12,Nb,Pt,VASP,VASP,1,4.122104,,0.014671
L12,Nb,Re,VASP,VASP,1,4.135227,,0.030109
L12,Nb,Rh,MP,MP+OQMD+VASP,1,3.878932,,-0.137767
L12,Nb,Ru,MP,MP+OQMD+VASP,1,3.885109,,-0.131292
L12,Nb,Sc,VASP,VASP,1,4.267021,,-0.015577
L12,Nb,Sn,VASP,VASP,1,4.230922,,-0.064832
L12,Nb,Ta,VASP,VASP,1,4.224916,,0.048179
L12,Nb,Tb,VASP,VASP,1,4.019739,,-0.244953
L12,Nb,Ti,VASP,VASP,1,4.187582,,0.025841
L12,Nb,V,VASP,VASP,1,4.134093,,0.04275
L12,Nb,W,VASP,VASP,1,4.172618,,0.041046
L12,Nb,Y,VASP,VASP,1,4.370709,,-0.039768
L12,Nb,Zn,MP,MP+OQMD+VASP,1,3.909983,,-0.135452
L12,Nb,Zr,VASP,VASP,1,4.291612,,0.023696
L12,Ni,Ag,MP,MP+VASP,1,4.00903,,0.291685
L12,Ni,Al,VASP,VASP,1,3.563592,,-0.084376
L12,Ni,Au,MP,MP+VASP,1,4.028168,,0.312772
L12,Ni,Ca,VASP,VASP,1,3.856217,,-0.24995
L12,Ni,Co,VASP,VASP,1,3.519375,,-0.006949
L12,Ni,Cr,VASP,VASP,1,3.546946,,-0.004628
L12,Ni,Cu,VASP,VASP,1,3.538919,,-0.006985
L12,Ni,Dy,VASP,VASP,1,3.969153,,-0.028468
L12,Ni,Er,VASP,VASP,1,3.837914,,-0.109512
L12,Ni,Fe,VASP,VASP,1,3.542975,,-0.002807
L12,Ni,Hf,VASP,VASP,1,3.721957,,-0.064839
L12,Ni,Ir,VASP,VASP,1,3.612034,,0.003139
L12,Ni,La,VASP,VASP,1,3.961672,,-0.111631
L12,Ni,Mg,VASP,VASP,1,3.651126,,-0.131831
L12,Ni,Mn,VASP,VASP,1,3.559448,,0.001422
L12,Ni,Mo,VASP,VASP,1,3.638942,,-0.004534
L12,Ni,Nb,VASP,VASP,1,3.690734,,-0.010386
L12,Ni,Os,VASP,VASP,1,3.60763,,0.003275
L12,Ni,Pb,MP,MP+VASP,1,3.808506,,-0.125154
L12,Ni,Pd,VASP,VASP,1,3.638936,,0.013616
L12,Ni,Pt,MP,MP+OQMD+VASP,1,3.855038,,0.195604
L12,Ni,Re,VASP,VASP,1,3.616179,,-0.005199
L12,Ni,Rh,VASP,VASP,1,3.610518,,0.010502
L12,Ni,Ru,VASP,VASP,1,3.593358,,9.1e-05
L12,Ni,Sc,VASP,VASP,1,3.709779,,-0.116837
L12,Ni,Sn,MP,MP+OQMD+VASP,1,3.689554,,-0.16118
L12,Ni,Ta,VASP,VASP,1,3.676747,,-0.022287
L12,Ni,Tb,VASP,VASP,1,3.903346,,-0.083823
L12,Ni,Ti,VASP,VASP,1,3.604086,,-0.072455
L12,Ni,V,VASP,VASP,1,3.554365,,-0.037364
L12,Ni,W,VASP,VASP,1,3.636704,,-0.011821
L12,Ni,Y,VASP,VASP,1,3.861622,,-0.125393
L12,Ni,Zn,VASP,VASP,1,3.577957,,-0.046342
L12,Ni,Zr,VASP,VASP,1,3.74829,,-0.061312
L12,Os,Ag,VASP,VASP,1,3.907251,,0.011162
L12,Os,Al,VASP,VASP,1,3.859164,,-0.018073
L12,Os,Au,MP,MP+VASP,1,4.090436,,0.162025
L12,Os,Ca,VASP,VASP,1,4.018564,,-0.241533
L12,Os,Co,VASP,VASP,1,3.769123,,0.010211
L12,Os,Cr,VASP,VASP,1,3.800448,,0.017657
L12,Os,Cu,VASP,VASP,1,3.815054,,0.033228
L12,Os,Dy,VASP,VASP,1,3.81708,,-0.243031
L12,Os,Er,VASP,VASP,1,4.011029,,-0.111035
L12,Os,Fe,VASP,VASP,1,3.769922,,-0.002377
L12,Os,Hf,VASP,VASP,1,3.966077,,-0.028914
L12,Os,Ir,VASP,VASP,1,3.8549,,0.021374
L12,Os,La,VASP,VASP,1,4.141294,,-0.102081
L12,Os,Mg,VASP,VASP,1,3.891433,,-0.09578
L12,Os,Mn,VASP,VASP,1,3.780584,,-0.001954
L12,Os,Mo,VASP,VASP,1,3.879382,,0.015112
L12,Os,Nb,VASP,VASP,1,3.929051,,0.012444
L12,Os,Ni,VASP,VASP,1,3.783832,,0.024637
L12,Os,Pb,VASP,VASP,1,4.030568,,-0.093748
L12,Os,Pd,VASP,VASP,1,3.862207,,0.01702
L12,Os,Pt,VASP,VASP,1,3.872905,,0.01868
L12,Os,Re,VASP,VASP,1,3.863703,,0.018275
L12,Os,Rh,VASP,VASP,1,3.840339,,0.017116
L12,Os,Ru,VASP,VASP,1,3.8375,,0.018208
L12,Os,Sc,VASP,VASP,1,3.945549,,-0.082133
L12,Os,Sn,VASP,VASP,1,3.979087,,-0.086724
L12,Os,Ta,VASP,VASP,1,3.922591,,0.006853
L12,Os,Tb,VASP,VASP,1,3.922539,,-0.184645
L12,Os,Ti,VASP,VASP,1,3.876986,,-0.021902
L12,Os,V,VASP,VASP,1,3.830163,,0.007785
L12,Os,W,VASP,VASP,1,3.885162,,0.014945
L12,Os,Y,VASP,VASP,1,4.052423,,-0.11207
L12,Os,Zn,VASP,VASP,1,3.855572,,0.003093
L12,Os,Zr,VASP,VASP,1,3.981298,,-0.032257
L12,Pb,Ag,VASP,VASP,1,4.764888,,0.001469
L12,Pb,Al,VASP,VASP,1,4.879943,,0.080372
L12,Pb,Au,VASP,VASP,1,4.784404,,0.014718
L12,Pb,Ca,VASP,VASP,1,4.953658,,-0.096859
L12,Pb,Co,VASP,VASP,1,4.610298,,-0.039641
L12,Pb,Cr,VASP,VASP,1,4.790719,,0.067793
L12,Pb,Cu,VASP,VASP,1,4.599752,,-0.053056
L12,Pb,Dy,VASP,VASP,1,4.846582,,-0.070691
L12,Pb,Er,VASP,VASP,1,4.899679,,-0.032865
L12,Pb,Fe,VASP,VASP,1,4.626045,,-0.036406
L12,Pb,Hf,VASP,VASP,1,4.786358,,-0.031987
L12,Pb,Ir,VASP,VASP,1,4.6471,,-0.045296
L12,Pb,La,VASP,VASP,1,4.974552,,-0.039256
L12,Pb,Mg,VASP,VASP,1,4.900342,,0.03039
L12,Pb,Mn,VASP,VASP,1,4.652509,,-0.023897
L12,Pb,Mo,VASP,VASP,1,4.669983,,-0.044108
L12,Pb,Nb,VASP,VASP,1,4.728475,,-0.029553
L12,Pb,Ni,VASP,VASP,1,4.627515,,-0.027584
L12,Pb,Os,VASP,VASP,1,4.630217,,-0.054062
L12,Pb,Pd,OQMD,OQMD+VASP,1,4.086047,,-0.354463
L12,Pb,Pt,OQMD,OQMD+VASP,1,4.116671,,-0.342198
L12,Pb,Re,VASP,VASP,1,4.641609,,-0.05369
L12,Pb,Rh,VASP,VASP,1,4.655648,,-0.036341
L12,Pb,Ru,VASP,VASP,1,4.639573,,-0.044619
L12,Pb,Sc,VASP,VASP,1,4.812177,,-0.038932
L12,Pb,Sn,VASP,VASP,1,4.991052,,0.053502
L12,Pb,Ta,VASP,VASP,1,4.727125,,-0.030704
L12,Pb,Tb,OQMD,OQMD+VASP,1,4.857247,,-0.068724
L12,Pb,Ti,VASP,VASP,1,4.776119,,0.003108
L12,Pb,V,VASP,VASP,1,4.76804,,0.034457
L12,Pb,W,VASP,VASP,1,4.671446,,-0.045601
L12,Pb,Y,OQMD,OQMD+VASP,1,4.858327,,-0.075078
L12,Pb,Zn,VASP,VASP,1,4.7301,,-0.003197
L12,Pb,Zr,VASP,VASP,1,4.781861,,-0.042883
L12,Pd,Ag,VASP,VASP,1,3.976966,,0.027639
L12,Pd,Al,VASP,VASP,1,3.896919,,-0.025868
L12,Pd,Au,MP,MP+VASP,1,4.071083,,0.104051
L12,Pd,Ca,VASP,VASP,1,4.130555,,-0.19714
L12,Pd,Co,VASP,VASP,1,3.854058,,0.036694
L12,Pd,Cr,VASP,VASP,1,3.894741,,0.052058
L12,Pd,Cu,VASP,VASP,1,3.86602,,0.032595
L12,Pd,Dy,VASP,VASP,1,4.811262,,0.471465
L12,Pd,Er,VASP,VASP,1,4.1144,,-0.068953
L12,Pd,Fe,VASP,VASP,1,3.881604,,0.045768
L12,Pd,Hf,VASP,VASP,1,3.996338,,-0.039657
L12,Pd,Ir,VASP,VASP,1,3.907723,,0.023483
L12,Pd,La,VASP,VASP,1,4.229841,,-0.069329
L12,Pd,Mg,VASP,VASP,1,3.960867,,-0.077878
L12,Pd,Mn,VASP,VASP,1,3.910025,,0.060677
L12,Pd,Mo,VASP,VASP,1,3.939927,,0.023917
L12,Pd,Nb,VASP,VASP,1,3.976452,,0.012078
L12,Pd,Ni,VASP,VASP,1,3.846667,,0.033211
L12,Pd,Os,VASP,VASP,1,3.899413,,0.020081
L12,Pd,Pb,MP,MP+VASP,1,4.079259,,-0.088476
L12,Pd,Pt,VASP,VASP,1,3.933344,,0.027185
L12,Pd,Re,VASP,VASP,1,3.91823,,0.021997
L12,Pd,Rh,VASP,VASP,1,3.906361,,0.029493
L12,Pd,Ru,VASP,VASP,1,3.91435,,0.039107
L12,Pd,Sc,OQMD,OQMD+VASP,1,3.993458,,-0.07881
L12,Pd,Sn,OQMD,OQMD+VASP,1,4.019976,,-0.087602
L12,Pd,Ta,VASP,VASP,1,3.95918,,-0.001631
L12,Pd,Tb,OQMD,OQMD+VASP,1,4.109408,,-0.089738
L12,Pd,Ti,OQMD,OQMD+VASP,1,3.907033,,-0.034897
L12,Pd,V,VASP,VASP,1,3.888285,,0.014042
L12,Pd,W,VASP,VASP,1,3.93667,,0.016835
L12,Pd,Y,OQMD,OQMD+VASP,1,4.108404,,-0.101344
L12,Pd,Zn,VASP,VASP,1,3.90545,,0.003589
L12,Pd,Zr,VASP,VASP,1,4.02164,,-0.035337
L12,Pt,Ag,VASP,VASP,1,3.992091,,0.020452
L12,Pt,Al,VASP,VASP,1,3.912976,,-0.031896
L12,Pt,Au,VASP,VASP,1,4.005911,,0.03266
L12,Pt,Ca,VASP,VASP,1,4.094432,,-0.22802
L12,Pt,Co,VASP,VASP,1,3.878008,,0.034834
L12,Pt,Cr,VASP,VASP,1,3.905236,,0.039538
L12,Pt,Cu,VASP,VASP,1,3.892372,,0.032868
L12,Pt,Dy,VASP,VASP,1,4.0,,-0.166938
L12,Pt,Er,VASP,VASP,1,4.108787,,-0.086641
L12,Pt,Fe,VASP,VASP,1,3.906237,,0.044567
L12,Pt,Hf,VASP,VASP,1,4.020271,,-0.038745
L12,Pt,Ir,VASP,VASP,1,3.939122,,0.028299
L12,Pt,La,VASP,VASP,1,4.23433,,-0.079238
L12,Pt,Mg,VASP,VASP,1,3.957186,,-0.095705
L12,Pt,Mn,VASP,VASP,1,3.917929,,0.046019
L12,Pt,Mo,VASP,VASP,1,3.964213,,0.023486
L12,Pt,Nb,VASP,VASP,1,3.999615,,0.011358
L12,Pt,Ni,VASP,VASP,1,3.869792,,0.030685
L12,Pt,Os,VASP,VASP,1,3.929666,,0.023978
L12,Pt,Pb,MP,MP+VASP,1,4.099734,,-0.088596
L12,Pt,Pd,VASP,VASP,1,3.950684,,0.027681
L12,Pt,Re,VASP,VASP,1,3.945979,,0.024082
L12,Pt,Rh,MP,MP+VASP,1,3.910183,,0.012634
L12,Pt,Ru,VASP,VASP,1,3.919059,,0.022715
L12,Pt,Sc,OQMD,OQMD+VASP,1,3.986949,,-0.098139
L12,Pt,Sn,OQMD,OQMD+VASP,1,4.055498,,-0.077925
L12,Pt,Ta,VASP,VASP,1,3.987637,,0.001729
L12,Pt,Tb,OQMD,OQMD+VASP,1,4.111156,,-0.101969
L12,Pt,Ti,OQMD,OQMD+VASP,1,3.929917,,-0.035583
L12,Pt,V,OQMD,OQMD+VASP,1,3.902123,,0.005193
L12,Pt,W,VASP,VASP,1,3.965552,,0.020049
L12,Pt,Y,OQMD,OQMD+VASP,1,4.109083,,-0.113954
L12,Pt,Zn,OQMD,OQMD+VASP,1,3.930964,,0.004152
L12,Pt,Zr,OQMD,OQMD+VASP,1,4.035236,,-0.04168
L12,Re,Ag,VASP,VASP,1,3.925456,,-0.011583
L12,Re,Al,VASP,VASP,1,3.895376,,-0.026832
L12,Re,Au,VASP,VASP,1,3.932376,,-0.004802
L12,Re,Ca,VASP,VASP,1,4.070742,,-0.231411
L12,Re,Co,VASP,VASP,1,3.806135,,-0.001283
L12,Re,Cr,VASP,VASP,1,3.847377,,0.014357
L12,Re,Cu,VASP,VASP,1,3.839898,,0.012022
L12,Re,Dy,VASP,VASP,1,6.952982,,3.44176
L12,Re,Er,VASP,VASP,1,4.0,,-0.144339
L12,Re,Fe,VASP,VASP,1,3.810944,,-0.010097
L12,Re,Hf,VASP,VASP,1,4.018489,,-0.023423
L12,Re,Ir,MP,MP+VASP,1,3.881965,,0.003583
L12,Re,La,VASP,VASP,1,4.188313,,-0.096339
L12,Re,Mg,VASP,VASP,1,3.934519,,-0.095997
L12,Re,Mn,VASP,VASP,1,3.825654,,-0.006303
L12,Re,Mo,VASP,VASP,1,3.926262,,0.013503
L12,Re,Nb,VASP,VASP,1,3.977169,,0.012821
L12,Re,Ni,VASP,VASP,1,3.813383,,0.006842
L12,Re,Os,VASP,VASP,1,3.894496,,0.016437
L12,Re,Pb,VASP,VASP,1,4.065696,,-0.097392
L12,Re,Pd,VASP,VASP,1,3.891346,,0.00124
L12,Re,Pt,VASP,VASP,1,3.903272,,0.004008
L12,Re,Rh,VASP,VASP,1,3.877532,,0.007077
L12,Re,Ru,VASP,VASP,1,3.881462,,0.013346
L12,Re,Sc,VASP,VASP,1,3.996512,,-0.076535
L12,Re,Sn,VASP,VASP,1,4.017037,,-0.089448
L12,Re,Ta,VASP,VASP,1,3.973294,,0.009279
L12,Re,Tb,VASP,VASP,1,4.031982,,-0.140091
L12,Re,Ti,VASP,VASP,1,3.92738,,-0.01955
L12,Re,V,VASP,VASP,1,3.87935,,0.007276
L12,Re,W,VASP,VASP,1,3.93507,,0.015798
L12,Re,Y,VASP,VASP,1,4.104657,,-0.103661
L12,Re,Zn,VASP,VASP,1,3.880363,,-0.015428
L12,Re,Zr,VASP,VASP,1,4.03326,,-0.026777
L12,Rh,Ag,VASP,VASP,1,3.89807,,0.015568
L12,Rh,Al,VASP,VASP,1,3.820074,,-0.036599
L12,Rh,Au,VASP,VASP,1,3.905635,,0.023159
L12,Rh,Ca,VASP,VASP,1,4.016475,,-0.236747
L12,Rh,Co,VASP,VASP,1,3.771962,,0.025438
L12,Rh,Cr,VASP,VASP,1,3.764905,,0.001797
L12,Rh,Cu,VASP,VASP,1,3.790322,,0.026036
L12,Rh,Dy,VASP,VASP,1,4.016204,,-0.110177
L12,Rh,Er,VASP,VASP,1,4.010174,,-0.10334
L12,Rh,Fe,VASP,VASP,1,3.742877,,-0.011379
L12,Rh,Hf,VASP,VASP,1,3.928695,,-0.046183
L12,Rh,Ir,VASP,VASP,1,3.831114,,0.014688
L12,Rh,La,VASP,VASP,1,4.132191,,-0.10038
L12,Rh,Mg,VASP,VASP,1,3.870621,,-0.100981
L12,Rh,Mn,VASP,VASP,1,3.750791,,-0.01317
L12,Rh,Mo,VASP,VASP,1,3.846804,,0.0014
L12,Rh,Nb,VASP,VASP,1,3.891724,,-0.005028
L12,Rh,Ni,VASP,VASP,1,3.768545,,0.02524
L12,Rh,Os,VASP,VASP,1,3.82578,,0.013711
L12,Rh,Pb,VASP,VASP,1,4.009295,,-0.099686
L12,Rh,Pd,VASP,VASP,1,3.847048,,0.017104
L12,Rh,Pt,VASP,VASP,1,3.856025,,0.017353
L12,Rh,Re,VASP,VASP,1,3.83432,,0.007114
L12,Rh,Ru,VASP,VASP,1,3.814195,,0.011968
L12,Rh,Sc,OQMD,OQMD+VASP,1,3.914586,,-0.094521
L12,Rh,Sn,VASP,VASP,1,3.950191,,-0.097726
L12,Rh,Ta,OQMD,OQMD+VASP,1,3.884966,,-0.010803
L12,Rh,Tb,VASP,VASP,1,4.0,,-0.127495
L12,Rh,Ti,OQMD,OQMD+VASP,1,3.837165,,-0.040964
L12,Rh,V,OQMD,OQMD+VASP,1,3.79119,,-0.010797
L12,Rh,W,VASP,VASP,1,3.850164,,-0.000667
L12,Rh,Y,VASP,VASP,1,4.036654,,-0.114491
L12,Rh,Zn,VASP,VASP,1,3.82107,,-0.012028
L12,Rh,Zr,OQMD,OQMD+VASP,1,3.953628,,-0.042471
L12,Ru,Ag,VASP,VASP,1,3.88311,,0.01346
L12,Ru,Al,VASP,VASP,1,3.820305,,-0.027195
L12,Ru,Au,VASP,VASP,1,3.877883,,0.011035
L12,Ru,Ca,VASP,VASP,1,4.014125,,-0.233127
L12,Ru,Co,VASP,VASP,1,3.72381,,-0.002874
L12,Ru,Cr,VASP,VASP,1,3.75682,,0.005721
L12,Ru,Cu,VASP,VASP,1,3.776891,,0.025779
L12,Ru,Dy,VASP,VASP,1,3.887999,,-0.186566
L12,Ru,Er,VASP,VASP,1,3.928114,,-0.150784
L12,Ru,Fe,VASP,VASP,1,3.724885,,-0.015376
L12,Ru,Hf,VASP,VASP,1,3.936237,,-0.032322
L12,Ru,Ir,VASP,VASP,1,3.815718,,0.012534
L12,Ru,La,VASP,VASP,1,4.112136,,-0.107165
L12,Ru,Mg,VASP,VASP,1,3.863972,,-0.097928
L12,Ru,Mn,VASP,VASP,1,3.736473,,-0.014308
L12,Ru,Mo,VASP,VASP,1,3.839474,,0.005397
L12,Ru,Nb,VASP,VASP,1,3.894393,,0.006347
L12,Ru,Ni,VASP,VASP,1,3.739536,,0.012393
L12,Ru,Os,VASP,VASP,1,3.811307,,0.01231
L12,Ru,Pb,VASP,VASP,1,3.993185,,-0.10362
L12,Ru,Pd,VASP,VASP,1,3.826649,,0.010925
L12,Ru,Pt,VASP,VASP,1,3.83644,,0.011786
L12,Ru,Re,VASP,VASP,1,3.82465,,0.009414
L12,Ru,Rh,MP,MP+VASP,1,3.799531,,0.007062
L12,Ru,Sc,VASP,VASP,1,3.921701,,-0.081967
L12,Ru,Sn,VASP,VASP,1,3.944374,,-0.094429
L12,Ru,Ta,VASP,VASP,1,3.88457,,-0.001861
L12,Ru,Tb,VASP,VASP,1,3.853516,,-0.214001
L12,Ru,Ti,VASP,VASP,1,3.841842,,-0.028398
L12,Ru,V,VASP,VASP,1,3.788394,,-0.003048
L12,Ru,W,VASP,VASP,1,3.844462,,0.004556
L12,Ru,Y,VASP,VASP,1,4.037233,,-0.107515
L12,Ru,Zn,VASP,VASP,1,3.812671,,-0.008892
L12,Ru,Zr,VASP,VASP,1,3.952859,,-0.03482
L12,Sc,Ag,VASP,VASP,1,4.43845,,-0.049828
L12,Sc,Al,MP,MP+VASP,1,4.433305,,-0.048382
L12,Sc,Au,VASP,VASP,1,4.386214,,-0.082035
L12,Sc,Ca,VASP,VASP,1,4.756657,,-0.092485
L12,Sc,Co,VASP,VASP,1,4.257295,,-0.103127
L12,Sc,Cr,VASP,VASP,1,4.312668,,-0.077697
L12,Sc,Cu,VASP,VASP,1,4.305186,,-0.080395
L12,Sc,Dy,VASP,VASP,1,4.621612,,-0.073113
L12,Sc,Er,VASP,VASP,1,4.550797,,-0.107698
L12,Sc,Fe,VASP,VASP,1,4.323092,,-0.068508
L12,Sc,Hf,VASP,VASP,1,4.541856,,-0.03682
L12,Sc,Ir,MP,MP+VASP,1,3.92767,,-0.320093
L12,Sc,La,VASP,VASP,1,4.755517,,-0.040875
L12,Sc,Mg,VASP,VASP,1,4.577212,,-0.023466
L12,Sc,Mn,VASP,VASP,1,4.387493,,-0.031104
L12,Sc,Mo,VASP,VASP,1,4.360955,,-0.084022
L12,Sc,Nb,VASP,VASP,1,4.44472,,-0.05521
L12,Sc,Ni,MP,MP+VASP,1,3.674887,,-0.422265
L12,Sc,Os,MP,MP+VASP,1,3.957284,,-0.303206
L12,Sc,Pb,VASP,VASP,1,4.566579,,-0.095479
L12,Sc,Pd,MP,MP+VASP,1,3.979649,,-0.297165
L12,Sc,Pt,MP,MP+VASP,1,3.984236,,-0.2977
L12,Sc,Re,VASP,VASP,1,4.299555,,-0.113642
L12,Sc,Rh,MP,MP+VASP,1,3.903565,,-0.329518
L12,Sc,Ru,MP,MP+VASP,1,3.938437,,-0.309965
L12,Sc,Sn,MP,MP+VASP,1,4.519951,,-0.094807
L12,Sc,Ta,VASP,VASP,1,4.437947,,-0.059887
L12,Sc,Tb,VASP,VASP,1,4.674909,,-0.045604
L12,Sc,Ti,VASP,VASP,1,4.46327,,-0.039933
L12,Sc,V,VASP,VASP,1,4.371841,,-0.058862
L12,Sc,W,VASP,VASP,1,4.353722,,-0.091252
L12,Sc,Y,VASP,VASP,1,4.70142,,-0.037617
L12,Sc,Zn,VASP,VASP,1,4.383037,,-0.066159
L12,Sc,Zr,VASP,VASP,1,4.562589,,-0.03318
L12,Sn,Ag,VASP,VASP,1,4.631399,,0.011432
L12,Sn,Al,VASP,VASP,1,4.671042,,0.042499
L12,Sn,Au,VASP,VASP,1,4.634333,,0.014336
L12,Sn,Ca,VASP,VASP,1,4.768063,,-0.13134
L12,Sn,Co,VASP,VASP,1,4.438126,,-0.052199
L12,Sn,Cr,VASP,VASP,1,4.591732,,0.039124
L12,Sn,Cu,VASP,VASP,1,4.480769,,-0.032347
L12,Sn,Dy,VASP,VASP,1,4.699617,,-0.078983
L12,Sn,Er,VASP,VASP,1,4.801237,,-0.010208
L12,Sn,Fe,VASP,VASP,1,4.419219,,-0.071339
L12,Sn,Hf,VASP,VASP,1,4.593764,,-0.063113
L12,Sn,Ir,VASP,VASP,1,4.460134,,-0.069134
L12,Sn,La,VASP,VASP,1,4.812115,,-0.058275
L12,Sn,Mg,VASP,VASP,1,4.714455,,0.003687
L12,Sn,Mn,VASP,VASP,1,4.562919,,0.01748
L12,Sn,Mo,VASP,VASP,1,4.459569,,-0.083223
L12,Sn,Nb,VASP,VASP,1,4.523515,,-0.066332
L12,Sn,Ni,VASP,VASP,1,4.472784,,-0.02843
L12,Sn,Os,VASP,VASP,1,4.423057,,-0.090458
L12,Sn,Pb,VASP,VASP,1,4.884779,,0.045533
L12,Sn,Pd,MP,MP+VASP,1,4.007034,,-0.328936
L12,Sn,Pt,MP,MP+VASP,1,4.029279,,-0.320385
L12,Sn,Re,VASP,VASP,1,4.0,,-0.332436
L12,Sn,Rh,VASP,VASP,1,4.473677,,-0.05666
L12,Sn,Ru,VASP,VASP,1,4.434747,,-0.079298
L12,Sn,Sc,VASP,VASP,1,4.628767,,-0.065687
L12,Sn,Ta,VASP,VASP,1,4.526218,,-0.064997
L12,Sn,Tb,OQMD,OQMD+VASP,1,4.698116,,-0.084335
L12,Sn,Ti,OQMD,OQMD+VASP,1,4.150731,,-0.276262
L12,Sn,V,VASP,VASP,1,4.55325,,-0.006155
L12,Sn,W,VASP,VASP,1,4.46176,,-0.084398
L12,Sn,Y,OQMD,OQMD+VASP,1,4.70139,,-0.089877
L12,Sn,Zn,VASP,VASP,1,4.602848,,0.011943
L12,Sn,Zr,VASP,VASP,1,4.601534,,-0.067069
L12,Ta,Ag,VASP,VASP,1,4.146594,,0.002736
L12,Ta,Al,VASP,VASP,1,4.124857,,-0.006537
L12,Ta,Au,VASP,VASP,1,4.140822,,-0.00011
L12,Ta,Ca,VASP,VASP,1,4.340637,,-0.162682
L12,Ta,Co,MP,MP+VASP,1,3.622737,,-0.269821
L12,Ta,Cr,VASP,VASP,1,4.10959,,0.050806
L12,Ta,Cu,VASP,VASP,1,4.05644,,0.013599
L12,Ta,Dy,VASP,VASP,1,3.903599,,-0.304955
L12,Ta,Er,VASP,VASP,1,4.37491,,-0.011416
L12,Ta,Fe,VASP,VASP,1,4.066364,,0.021584
L12,Ta,Hf,VASP,VASP,1,4.264434,,0.015669
L12,Ta,Ir,MP,MP+VASP,1,3.905308,,-0.126625
L12,Ta,La,VASP,VASP,1,4.408615,,-0.060571
L12,Ta,Mg,VASP,VASP,1,4.184145,,-0.052145
L12,Ta,Mn,VASP,VASP,1,4.058125,,0.008735
L12,Ta,Mo,VASP,VASP,1,4.159052,,0.03328
L12,Ta,Nb,VASP,VASP,1,4.214768,,0.039604
L12,Ta,Ni,VASP,VASP,1,4.036433,,0.01203
L12,Ta,Os,MP,MP+VASP,1,3.914972,,-0.117823
L12,Ta,Pb,MP,MP+VASP,1,4.26586,,-0.079831
L12,Ta,Pd,VASP,VASP,1,4.109903,,0.009651
L12,Ta,Pt,MP,MP+VASP,1,4.10272,,-0.001139
L12,Ta,Re,VASP,VASP,1,4.126023,,0.021638
L12,Ta,Rh,MP,MP+VASP,1,3.869784,,-0.145217
L12,Ta,Ru,MP,MP+VASP,1,3.877538,,-0.137741
L12,Ta,Sc,VASP,VASP,1,4.256836,,-0.023945
L12,Ta,Sn,VASP,VASP,1,4.217238,,-0.075109
L12,Ta,Tb,VASP,VASP,1,4.708353,,0.211833
L12,Ta,Ti,MP,MP+VASP,1,4.133054,,-0.015199
L12,Ta,V,VASP,VASP,1,4.119586,,0.030169
L12,Ta,W,VASP,VASP,1,4.16306,,0.032311
L12,Ta,Y,VASP,VASP,1,4.358344,,-0.049076
L12,Ta,Zn,MP,MP+VASP,1,3.890794,,-0.149447
L12,Ta,Zr,VASP,VASP,1,4.278631,,0.013018
L12,Tb,Ag,MP,MP+VASP,1,4.800265,,-0.024007
L12,Tb,Al,MP,MP+VASP,1,4.760918,,-0.043939
L12,Tb,Au,MP,MP+VASP,1,4.742563,,-0.057992
L12,Tb,Ca,VASP,VASP,1,4.0,,-0.54253
L12,Tb,Co,VASP,VASP,1,4.60245,,-0.091775
L12,Tb,Cr,VASP,VASP,1,4.126645,,-0.35099
L12,Tb,Cu,VASP,VASP,1,4.197728,,-0.31562
L12,Tb,Dy,VASP,VASP,1,4.748091,,-0.162486
L12,Tb,Er,MP,MP+VASP,1,5.022996,,-0.001555
L12,Tb,Fe,VASP,VASP,1,4.305363,,-0.26138
L12,Tb,Hf,VASP,VASP,1,4.741268,,-0.101196
L12,Tb,Ir,VASP,VASP,1,4.541235,,-0.151886
L12,Tb,La,VASP,VASP,1,4.916507,,-0.109384
L12,Tb,Mg,VASP,VASP,1,4.781608,,-0.085218
L12,Tb,Mn,VASP,VASP,1,4.129707,,-0.350756
L12,Tb,Mo,VASP,VASP,1,4.168145,,-0.352588
L12,Tb,Nb,VASP,VASP,1,4.257211,,-0.324653
L12,Tb,Ni,VASP,VASP,1,4.154401,,-0.331216
L12,Tb,Os,VASP,VASP,1,4.52763,,-0.158128
L12,Tb,Pb,MP,MP+VASP,1,4.85482,,-0.096108
L12,Tb,Pd,MP,MP+VASP,1,4.099577,,-0.379204
L12,Tb,Pt,MP,MP+VASP,1,4.104998,,-0.378859
L12,Tb,Re,VASP,VASP,1,4.434406,,-0.214305
L12,Tb,Rh,VASP,VASP,1,4.0,,-0.418309
L12,Tb,Ru,MP,MP+VASP,1,4.057556,,-0.391824
L12,Tb,Sc,MP,MP+VASP,1,4.940201,,-0.005678
L12,Tb,Sn,MP,MP+VASP,1,4.697956,,-0.159219
L12,Tb,Ta,VASP,VASP,1,4.648278,,-0.121198
L12,Tb,Ti,VASP,VASP,1,4.682519,,-0.098756
L12,Tb,V,VASP,VASP,1,4.647631,,-0.088133
L12,Tb,W,VASP,VASP,1,4.181843,,-0.347741
L12,Tb,Y,MP,MP+VASP,1,5.059235,,0.001605
L12,Tb,Zn,MP,MP+VASP,1,4.754154,,-0.036094
L12,Tb,Zr,VASP,VASP,1,4.742344,,-0.10786
L12,Ti,Ag,MP,MP+VASP,1,4.098807,,-0.016386
L12,Ti,Al,MP,MP+VASP,1,3.955671,,-0.110042
L12,Ti,Au,MP,MP+VASP,1,4.075523,,-0.03174
L12,Ti,Ca,VASP,VASP,1,4.333485,,-0.157368
L12,Ti,Co,MP,MP+VASP,1,3.586802,,-0.279214
L12,Ti,Cr,VASP,VASP,1,3.960825,,-0.043369
L12,Ti,Cu,MP,MP+VASP,1,3.968062,,-0.035175
L12,Ti,Dy,VASP,VASP,1,3.437058,,-0.519414
L12,Ti,Er,VASP,VASP,1,3.870217,,-0.306633
L12,Ti,Fe,VASP,VASP,1,3.914512,,-0.073225
L12,Ti,Hf,VASP,VASP,1,4.191293,,-0.02167
L12,Ti,Ir,MP,MP+VASP,1,3.857682,,-0.144453
L12,Ti,La,VASP,VASP,1,4.347392,,-0.088222
L12,Ti,Mg,VASP,VASP,1,4.141266,,-0.06778
L12,Ti,Mn,VASP,VASP,1,3.928689,,-0.06936
L12,Ti,Mo,VASP,VASP,1,4.042756,,-0.035834
L12,Ti,Nb,MP,MP+VASP,1,4.133433,,-0.004289
L12,Ti,Ni,MP,MP+VASP,1,3.935175,,-0.046166
L12,Ti,Os,MP,MP+VASP,1,3.887734,,-0.121973
L12,Ti,Pb,VASP,VASP,1,4.20067,,-0.109821
L12,Ti,Pd,MP,MP+VASP,1,3.89771,,-0.12486
L12,Ti,Pt,MP,MP+VASP,1,3.924528,,-0.111648
L12,Ti,Re,VASP,VASP,1,4.006394,,-0.049537
L12,Ti,Rh,MP,MP+VASP,1,3.82597,,-0.160361
L12,Ti,Ru,MP,MP+VASP,1,3.859584,,-0.135665
L12,Ti,Sc,VASP,VASP,1,4.206524,,-0.044912
L12,Ti,Sn,MP,MP+VASP,1,4.156929,,-0.1021
L12,Ti,Ta,VASP,VASP,1,4.112462,,-0.019865
L12,Ti,Tb,VASP,VASP,1,4.136011,,-0.167974
L12,Ti,V,VASP,VASP,1,4.013556,,-0.031722
L12,Ti,W,VASP,VASP,1,4.046996,,-0.03655
L12,Ti,Y,VASP,VASP,1,4.313565,,-0.066343
L12,Ti,Zn,MP,MP+OQMD+VASP,1,4.003752,,-0.058305
L12,Ti,Zr,VASP,VASP,1,4.202884,,-0.026044
L12,V,Ag,MP,MP+VASP,1,3.881514,,-0.000914
L12,V,Al,VASP,VASP,1,3.805635,,-0.050927
L12,V,Au,MP,MP+VASP,1,3.878429,,-0.001674
L12,V,Ca,VASP,VASP,1,4.090493,,-0.195757
L12,V,Co,MP,MP+VASP,1,3.477533,,-0.199646
L12,V,Cr,VASP,VASP,1,3.748274,,-0.015303
L12,V,Cu,VASP,VASP,1,3.729251,,-0.026616
L12,V,Dy,VASP,VASP,1,3.850375,,-0.218165
L12,V,Er,VASP,VASP,1,4.0,,-0.112738
L12,V,Fe,VASP,VASP,1,3.697798,,-0.050432
L12,V,Hf,VASP,VASP,1,3.981214,,-0.010685
L12,V,Ir,MP,MP+VASP,1,3.816816,,-0.000419
L12,V,La,VASP,VASP,1,4.143599,,-0.095331
L12,V,Mg,VASP,VASP,1,3.884149,,-0.09447
L12,V,Mn,VASP,VASP,1,3.717519,,-0.042958
L12,V,Mo,VASP,VASP,1,3.848842,,-0.000698
L12,V,Nb,VASP,VASP,1,3.919183,,0.012592
L12,V,Ni,VASP,VASP,1,3.699532,,-0.033946
L12,V,Os,VASP,VASP,1,3.799635,,-0.010691
L12,V,Pb,VASP,VASP,1,3.980777,,-0.121339
L12,V,Pd,MP,MP+VASP,1,3.87985,,0.039444
L12,V,Pt,MP,MP+VASP,1,3.834831,,-0.003045
L12,V,Re,VASP,VASP,1,3.820344,,-0.007582
L12,V,Rh,MP,MP+VASP,1,3.779763,,-0.0222
L12,V,Ru,VASP,VASP,1,3.787161,,-0.013177
L12,V,Sc,VASP,VASP,1,3.969772,,-0.058668
L12,V,Sn,VASP,VASP,1,3.936024,,-0.110135
L12,V,Ta,VASP,VASP,1,3.912555,,0.006854
L12,V,Tb,VASP,VASP,1,6.086433,,2.065032
L12,V,Ti,VASP,VASP,1,3.865546,,-0.023009
L12,V,W,VASP,VASP,1,3.858473,,0.002132
L12,V,Y,VASP,VASP,1,4.09697,,-0.076811
L12,V,Zn,MP,MP+OQMD+VASP,1,3.78548,,-0.042936
L12,V,Zr,VASP,VASP,1,3.996524,,-0.014173
L12,W,Ag,VASP,VASP,1,3.997688,,-0.011173
L12,W,Al,VASP,VASP,1,3.977259,,-0.019288
L12,W,Au,VASP,VASP,1,4.001756,,-0.006691
L12,W,Ca,VASP,VASP,1,4.174416,,-0.202212
L12,W,Co,VASP,VASP,1,3.884687,,-0.0
L12,W,Cr,VASP,VASP,1,3.932083,,0.02077
L12,W,Cu,VASP,VASP,1,3.909794,,0.006857
L12,W,Dy,VASP,VASP,1,6.804037,,2.982708
L12,W,Er,VASP,VASP,1,3.971582,,-0.199008
L12,W,Fe,VASP,VASP,1,3.891288,,-0.006803
L12,W,Hf,VASP,VASP,1,4.114234,,-0.003159
L12,W,Ir,VASP,VASP,1,3.965416,,0.010522
L12,W,La,VASP,VASP,1,4.275991,,-0.077142
L12,W,Mg,VASP,VASP,1,4.017928,,-0.083706
L12,W,Mn,VASP,VASP,1,3.905716,,-0.003008
L12,W,Mo,VASP,VASP,1,4.011234,,0.022298
L12,W,Nb,VASP,VASP,1,4.070042,,0.028892
L12,W,Ni,VASP,VASP,1,3.887763,,0.004639
L12,W,Os,VASP,VASP,1,3.968402,,0.015737
L12,W,Pb,VASP,VASP,1,4.124127,,-0.099216
L12,W,Pd,VASP,VASP,1,3.965486,,0.001471
L12,W,Pt,VASP,VASP,1,3.971705,,0.000102
L12,W,Re,VASP,VASP,1,3.984355,,0.0159
L12,W,Rh,VASP,VASP,1,3.952431,,0.007173
L12,W,Ru,VASP,VASP,1,3.956659,,0.013434
L12,W,Sc,VASP,VASP,1,4.095385,,-0.053055
L12,W,Sn,VASP,VASP,1,4.083875,,-0.087021
L12,W,Ta,VASP,VASP,1,4.064062,,0.023801
L12,W,Tb,VASP,VASP,1,5.029593,,0.597597
L12,W,Ti,VASP,VASP,1,4.02084,,-0.002968
L12,W,V,VASP,VASP,1,3.969585,,0.01918
L12,W,Y,VASP,VASP,1,4.203254,,-0.07829
L12,W,Zn,VASP,VASP,1,3.945745,,-0.02113
L12,W,Zr,VASP,VASP,1,4.13006,,-0.005378
L12,Y,Ag,VASP,VASP,1,4.723516,,-0.092372
L12,Y,Al,MP,MP+VASP,1,4.793008,,-0.047957
L12,Y,Au,VASP,VASP,1,4.704602,,-0.102497
L12,Y,Ca,VASP,VASP,1,5.107312,,-0.066312
L12,Y,Co,VASP,VASP,1,4.577411,,-0.129104
L12,Y,Cr,VASP,VASP,1,4.662296,,-0.087498
L12,Y,Cu,VASP,VASP,1,4.544851,,-0.153224
L12,Y,Dy,VASP,VASP,1,3.074862,,-0.777385
L12,Y,Er,VASP,VASP,1,3.999308,,-0.506863
L12,Y,Fe,VASP,VASP,1,4.573772,,-0.136691
L12,Y,Hf,VASP,VASP,1,4.856361,,-0.056296
L12,Y,Ir,VASP,VASP,1,4.60099,,-0.139654
L12,Y,La,VASP,VASP,1,5.093054,,-0.030188
L12,Y,Mg,MP,MP+VASP,1,4.945907,,-0.010689
L12,Y,Mn,VASP,VASP,1,4.585381,,-0.133494
L12,Y,Mo,VASP,VASP,1,4.687715,,-0.101416
L12,Y,Nb,VASP,VASP,1,4.77151,,-0.071755
L12,Y,Ni,VASP,VASP,1,4.595188,,-0.117861
L12,Y,Os,VASP,VASP,1,4.598744,,-0.139561
L12,Y,Pb,MP,MP+VASP,1,4.862454,,-0.11138
L12,Y,Pd,MP,MP+VASP,1,4.099922,,-0.394242
L12,Y,Pt,MP,MP+VASP,1,4.100358,,-0.396061
L12,Y,Re,VASP,VASP,1,4.0,,-0.437442
L12,Y,Rh,VASP,VASP,1,4.641217,,-0.113751
L12,Y,Ru,MP,MP+VASP,1,4.054049,,-0.408395
L12,Y,Sc,VASP,VASP,1,4.90382,,-0.049311
L12,Y,Sn,MP,MP+VASP,1,4.70033,,-0.176534
L12,Y,Ta,VASP,VASP,1,4.75232,,-0.083191
L12,Y,Tb,VASP,VASP,1,3.867719,,-0.558819
L12,Y,Ti,VASP,VASP,1,4.795808,,-0.054845
L12,Y,V,VASP,VASP,1,4.719357,,-0.068808
L12,Y,W,VASP,VASP,1,4.67981,,-0.108032
L12,Y,Zn,VASP,VASP,1,4.658576,,-0.115166
L12,Y,Zr,VASP,VASP,1,4.850611,,-0.067077
L12,Zn,Ag,MP,MP+VASP,1,4.041313,,0.052991
L12,Zn,Al,VASP,VASP,1,3.962407,,-0.000169
L12,Zn,Au,VASP,VASP,1,3.949253,,-0.015852
L12,Zn,Ca,VASP,VASP,1,4.306001,,-0.10544
L12,Zn,Co,MP,MP+VASP,1,3.685855,,-0.116762
L12,Zn,Cr,MP,MP+VASP,1,3.777758,,-0.064462
L12,Zn,Cu,VASP,VASP,1,3.804481,,-0.041174
L12,Zn,Dy,VASP,VASP,1,4.257679,,0.000278
L12,Zn,Er,VASP,VASP,1,4.133159,,-0.074386
L12,Zn,Fe,VASP,VASP,1,3.771129,,-0.065617
L12,Zn,Hf,VASP,VASP,1,4.03495,,-0.032984
L12,Zn,Ir,VASP,VASP,1,3.832998,,-0.057918
L12,Zn,La,VASP,VASP,1,4.408312,,0.034771
L12,Zn,Mg,VASP,VASP,1,4.036979,,-0.044576
L12,Zn,Mn,VASP,VASP,1,3.814284,,-0.040426
L12,Zn,Mo,MP,MP+VASP,1,3.943154,,0.001732
L12,Zn,Nb,VASP,VASP,1,3.942687,,-0.036334
L12,Zn,Ni,MP,MP+VASP,1,3.531458,,-0.221359
L12,Zn,Os,VASP,VASP,1,3.820317,,-0.064451
L12,Zn,Pb,VASP,VASP,1,4.300549,,0.047344
L12,Zn,Pd,MP,MP+VASP,1,3.876902,,-0.034237
L12,Zn,Pt,MP,MP+VASP,1,3.898551,,-0.024097
L12,Zn,Re,VASP,VASP,1,3.835321,,-0.064917
L12,Zn,Rh,VASP,VASP,1,3.821316,,-0.0602
L12,Zn,Ru,VASP,VASP,1,3.811847,,-0.064285
L12,Zn,Sc,VASP,VASP,1,4.077039,,-0.0402
L12,Zn,Sn,VASP,VASP,1,4.203555,,0.022047
L12,Zn,Ta,VASP,VASP,1,3.9237,,-0.050726
L12,Zn,Tb,VASP,VASP,1,4.110077,,-0.106556
L12,Zn,Ti,VASP,VASP,1,3.917769,,-0.049573
L12,Zn,V,VASP,VASP,1,3.820845,,-0.061654
L12,Zn,W,VASP,VASP,1,3.856654,,-0.066828
L12,Zn,Y,VASP,VASP,1,4.255985,,-0.019693
L12,Zn,Zr,VASP,VASP,1,4.071146,,-0.020666
L12,Zr,Ag,MP,MP+VASP,1,4.416495,,-0.008658
L12,Zr,Al,MP,MP+VASP,1,4.376743,,-0.030063
L12,Zr,Au,VASP,VASP,1,4.385584,,-0.028266
L12,Zr,Ca,VASP,VASP,1,4.638685,,-0.120339
L12,Zr,Co,VASP,VASP,1,4.267758,,-0.039279
L12,Zr,Cr,VASP,VASP,1,4.31916,,-0.015523
L12,Zr,Cu,MP,MP+VASP,1,4.311517,,-0.018365
L12,Zr,Dy,VASP,VASP,1,5.090523,,0.301211
L12,Zr,Er,VASP,VASP,1,4.100708,,-0.313843
L12,Zr,Fe,VASP,VASP,1,4.272039,,-0.044686
L12,Zr,Hf,VASP,VASP,1,4.508761,,-0.005326
L12,Zr,Ir,MP,MP+VASP,1,3.959684,,-0.260831
L12,Zr,La,VASP,VASP,1,4.659086,,-0.054855
L12,Zr,Mg,VASP,VASP,1,4.475178,,-0.037084
L12,Zr,Mn,MP,MP+VASP,1,4.37322,,0.019392
L12,Zr,Mo,VASP,VASP,1,4.37869,,-0.017182
L12,Zr,Nb,VASP,VASP,1,4.443708,,-0.000765
L12,Zr,Ni,VASP,VASP,1,4.278287,,-0.030569
L12,Zr,Os,MP,MP+VASP,1,3.996587,,-0.238357
L12,Zr,Pb,VASP,VASP,1,4.514903,,-0.081118
L12,Zr,Pd,MP,MP+VASP,1,4.000191,,-0.24297
L12,Zr,Pt,MP,MP+VASP,1,4.02497,,-0.232256
L12,Zr,Re,VASP,VASP,1,4.0,,-0.243042
L12,Zr,Rh,MP,MP+VASP,1,3.934107,,-0.271585
L12,Zr,Ru,MP,MP+VASP,1,3.975697,,-0.246589
L12,Zr,Sc,VASP,VASP,1,4.527344,,-0.021384
L12,Zr,Sn,VASP,VASP,1,4.474645,,-0.075309
L12,Zr,Ta,MP,MP+VASP,1,4.446316,,0.000585
L12,Zr,Tb,VASP,VASP,1,4.590582,,-0.050895
L12,Zr,Ti,VASP,VASP,1,4.426301,,-0.008747
L12,Zr,V,VASP,VASP,1,4.36425,,-0.006413
L12,Zr,W,VASP,VASP,1,4.377662,,-0.020934
L12,Zr,Y,VASP,VASP,1,4.619975,,-0.041276
L12,Zr,Zn,VASP,VASP,1,4.346527,,-0.03443
