Repository: minimumtone/machine-learning

# 統計学習解析プラットフォーム

「統計学習入門 Python編」の解説事例をプログラム化した統合解析プラットフォームです。

## 概要

このプロジェクトは、統計学習の重要な概念と手法を実際のデータで学習できるStreamlitアプリケーション群です。各章の重要な例題とケーススタディを実装しています。

## 解析プログラム一覧

### 1. Boston住宅価格分析 (`boston_housing_analysis.py`)
- **概要**: 線形回帰による住宅価格予測
- **学習内容**: 単回帰、重回帰、モデル評価、残差分析
- **データセット**: Boston Housing Dataset (506サンプル, 13特徴量)

### 2. 自動車燃費分析 (`auto_mpg_analysis.py`)
- **概要**: 多項式回帰による非線形関係の分析
- **学習内容**: 多項式特徴量、非線形変換、モデル比較
- **データセット**: Auto Dataset (392サンプル, mpg vs horsepower)

### 3. 広告売上分析 (`advertising_analysis.py`)
- **概要**: 重回帰と交互作用効果の分析
- **学習内容**: 重回帰、交互作用、変数選択、予測精度
- **データセット**: Advertising Dataset (TV, Radio, Newspaper vs Sales)

### 4. 交差検証・ブートストラップ (`cross_validation_analysis.py`)
- **概要**: モデル選択と性能評価手法
- **学習内容**: 交差検証、ブートストラップ、バイアス-バリアンス、モデル選択
- **データセット**: 複数データセットでの比較分析

### 5. 分類分析 (`classification_analysis.py`)
- **概要**: ロジスティック回帰・LDA・QDA・KNN
- **学習内容**: ロジスティック回帰、線形判別分析、k近傍法、ROC曲線
- **データセット**: Stock Market Dataset, Iris Dataset

### 6. 決定木・アンサンブル (`tree_methods_analysis.py`)
- **概要**: 決定木・ランダムフォレスト・ブースティング
- **学習内容**: 決定木、ランダムフォレスト、ブースティング、特徴量重要度
- **データセット**: Boston Dataset, Heart Disease Dataset

### 7. ガラボッティ―コーエン対称性 (`gallavotti_cohen_symmetry.py`)
- **概要**: 非平衡統計力学における揺らぎの定理の体感
- **学習内容**: マルコフジャンプ過程、エントロピー生成、GC対称性、揺らぎの定理
- **モデル**: 外部駆動下の二状態マルコフ過程
- **詳細**: [GC_SYMMETRY_README.md](GC_SYMMETRY_README.md) を参照

## 使用方法

### 統合管理アプリケーション
```bash
streamlit run statistical_analysis_manager.py
```

### 個別プログラム実行
```bash

# 例: Boston住宅価格分析
streamlit run boston_housing_analysis.py

# ガラボッティ―コーエン対称性
streamlit run gallavotti_cohen_symmetry.py
```

## インストール

必要なパッケージをインストール:
```bash
pip install -r requirements.txt
```

## 推奨学習順序

1. **Boston住宅価格分析** - 線形回帰の基礎
2. **自動車燃費分析** - 非線形関係の理解
3. **広告売上分析** - 重回帰と交互作用
4. **交差検証・ブートストラップ** - モデル評価
5. **分類分析** - 分類手法の比較
6. **決定木・アンサンブル** - 高度な手法

## テスト

テストスイートの実行:
```bash
python test_statistical_programs.py
```

## 特徴

- **インタラクティブな学習**: Streamlitによる直感的なUI
- **実データでの学習**: 実際のデータセットを使用した分析
- **視覚的な理解**: 豊富なグラフと可視化
- **パラメータ調整**: リアルタイムでのパラメータ変更
- **比較分析**: 複数手法の性能比較
- **教育的説明**: 各手法の理論的背景

## ファイル構成

```
machine-learning/
├── statistical_analysis_manager.py    # 統合管理アプリ
├── boston_housing_analysis.py         # Boston住宅価格分析
├── auto_mpg_analysis.py              # 自動車燃費分析
├── advertising_analysis.py           # 広告売上分析
├── cross_validation_analysis.py      # 交差検証・ブートストラップ
├── classification_analysis.py        # 分類分析
├── tree_methods_analysis.py          # 決定木・アンサンブル
├── test_statistical_programs.py      # テストスイート
├── requirements.txt                  # 依存パッケージ
└── README.md                         # このファイル
```

## 技術スタック

- **Python 3.12+**
- **Streamlit** - Webアプリケーションフレームワーク
- **scikit-learn** - 機械学習ライブラリ
- **pandas** - データ操作
- **numpy** - 数値計算
- **matplotlib/seaborn** - データ可視化
- **pytest** - テストフレームワーク

## ライセンス

このプロジェクトはMITライセンスの下で公開されています。

File: data/HEA_phases.csv (part 1 of 4)
Alloy,No,S_Phase,Phase,a (Å),delta,Tm (K),Hmix (kJ/mol),Elec_nega,D_elec_nega,VEC,d_VEC,BulkModulus (GPa)
Ag2Al,2,IM,IM,1.544,0.051292719878817,1134.44333333333,-3.55555555555556,1.82333333333333,0.15084944665313,8.33333333333333,3.77123616632825,92.0
Ag5Cd8,2,IM,IM,1.58030769230769,0.00985133227466788,840.646923076923,-1.89349112426036,1.78230769230769,0.116761021298525,11.6153846153846,0.48650425541052,64.3076923076923
Ag2Ga3,2,IM,IM,1.4752,0.0690745480611309,675.718,-4.8,1.858,0.0587877538267962,6.2,3.91918358845309,40.0
Ag3Ga,2,IM,IM,1.548,0.0581825852671717,1001.925,-3.75,1.9,0.0519615242270663,9.0,3.46410161513775,75.0
AgMg3,2,IM,IM,1.60075,0.000270506138929942,1000.9825,-7.5,1.465,0.268467875173176,4.25,3.89711431702997,58.75
AgPt3,2,IM,IM,1.44025,0.0640386776622411,1839.7825,-0.75,2.1925,0.151554445662277,10.25,0.433012701892219,197.5
Ag3Sb,2,IM,IM,1.5325,0.0762893504149424,1152.1425,-3.0,1.96,0.0519615242270663,9.5,2.59807621135332,85.5
Ag7Sb,2,IM,IM,1.56625,0.0570114009566991,1193.53625,-1.75,1.945,0.0396862696659688,10.25,1.98431348329844,92.75
Ag3Sn,2,IM,IM,1.605,0.00539579690831426,1052.4675,-2.25,1.9375,0.0129903810567666,9.25,3.03108891324554,89.5
Ag4Sn,2,IM,IM,1.604,0.00498753117206983,1088.96,-1.92,1.936,0.012,9.6,2.8,91.6
Ag5Sn,2,IM,IM,1.60333333333333,0.00464878997401204,1113.28833333333,-1.66666666666667,1.935,0.011180339887499,9.83333333333333,2.60874597374975,93.0
AgTi3,2,IM,IM,1.4965,0.0399303393659381,1764.4825,-1.5,1.6375,0.168874953737966,5.75,3.03108891324554,107.5
AgZn3,2,IM,IM,1.44625,0.0613777727833397,828.2425,-3.0,1.72,0.121243556529821,11.75,0.433012701892219,77.5
AgZr,2,IM,IM,1.6015,0.000936621916952762,1681.465,-20.0,1.63,0.3,7.5,3.5,50.0
AlB12,2,IM,IM,0.894769230769231,0.173324203921095,2240.11307692308,0.0,2.00692307692308,0.114581822654556,3.0,0.0,212.615384615385
AlB2,2,IM,IM,1.044,0.262794474234081,1877.15666666667,0.0,1.89666666666667,0.202703943940144,3.0,0.0,174.666666666667
Al3Ca8,2,IM,IM,1.82763636363636,0.132562914850184,1065.49181818182,-15.8677685950413,1.16636363636364,0.271670680563225,2.27272727272727,0.445361771415123,33.0909090909091
Al4Ca,2,IM,IM,1.5408,0.14122533748702,969.776,-12.8,1.488,0.244,2.8,0.4,64.2
Al11Ce3,2,IM,IM,1.47871428571429,0.0604924479250938,962.297857142857,-25.5918367346939,1.505,0.201059692628831,3.21428571428571,0.410325903324145,64.4285714285714
Al2Ce,2,IM,IM,1.50466666666667,0.068298306734013,978.313333333333,-33.7777777777778,1.44666666666667,0.230988215187606,3.33333333333333,0.471404520791032,58.0
AlCe1,2,IM,IM,1.541,0.0707332900713822,1000.735,-38.0,1.365,0.245,3.5,0.5,49.0
Al13Co4,2,IM,IM,1.38941176470588,0.0552586605299731,1129.83,-13.6747404844291,1.67352941176471,0.114529275808856,4.41176470588235,2.54509501797458,100.470588235294
Al5Co2,2,IM,IM,1.38028571428571,0.0592395214748993,1171.90714285714,-15.5102040816327,1.68714285714286,0.121973566892209,4.71428571428571,2.71052370871575,105.714285714286
Al9Co2,2,IM,IM,1.39909090909091,0.0498972036626765,1085.20272727273,-11.3057851239669,1.65909090909091,0.104137544138382,4.09090909090909,2.31416764751961,94.9090909090909
AlCo,2,IM,IM,1.3415,0.0674617964964592,1350.735,-19.0,1.745,0.135,6.0,3.0,128.0
Al45Cr7,2,IM,IM,1.40736538461538,0.044380905414122,1101.27211538462,-4.65976331360947,1.61673076923077,0.0170656147589411,3.40384615384615,1.02393688553647,87.3076923076923
Al2Cu,2,IM,IM,1.38066666666667,0.0525806104793473,1074.90333333333,-0.888888888888889,1.70666666666667,0.136707311029399,5.66666666666667,3.77123616632825,97.3333333333333
Al4Cu3,2,IM,IM,1.366,0.0557908020007545,1115.31285714286,-0.979591836734694,1.73428571428571,0.143512781198564,6.42857142857143,3.95897327444315,103.428571428571
Al4Cu5,2,IM,IM,1.34644444444444,0.0568335481985423,1169.19222222222,-0.987654320987654,1.77111111111111,0.144102158549986,7.44444444444445,3.97523195999963,111.555555555556
AlEr2,2,IM,IM,1.648,0.092679044136101,1512.49,-33.7777777777778,1.36333333333333,0.174419672692682,10.3333333333333,5.18544972870135,54.6666666666667
Al2Fe,2,IM,IM,1.36833333333333,0.0658014105757031,1225.98,-9.77777777777778,1.68333333333333,0.103708994574027,4.66666666666667,2.35702260395516,107.333333333333
Al3In,2,IM,IM,1.464,0.0378590340452214,807.54,5.25,1.6525,0.0736121593216773,3.0,0.0,57.0
Al2La,2,IM,IM,1.581,0.133281354075643,1019.98,-33.7777777777778,1.44,0.240416305603426,3.0,0.0,60.0
AlLa,2,IM,IM,1.6555,0.135004530353368,1063.235,-38.0,1.355,0.255,3.0,0.0,52.0
Al4Li9,2,IM,IM,1.49292307692308,0.0272052761747733,601.286923076923,-3.40828402366864,1.17384615384615,0.290769230769231,1.61538461538462,0.923076923076923,31.0
Al12Mg17,2,IM,IM,1.53106896551724,0.0543637037194541,927.332413793103,-1.94054696789536,1.43413793103448,0.147753691625025,2.41379310344828,0.492512305416748,57.8275862068965
Al3Mg2,2,IM,IM,1.4996,0.0552098915084499,929.282,-1.92,1.49,0.146969384566991,2.6,0.489897948556636,63.6
Al11Mn4,2,IM,IM,1.41013333333333,0.0257151316952668,1089.61133333333,-14.8622222222222,1.594,0.0265329983228432,4.06666666666667,1.76886655485621,87.7333333333333
Al2Mn,2,IM,IM,1.40466666666667,0.0275191058648774,1128.64666666667,-16.8888888888889,1.59,0.0282842712474619,4.33333333333333,1.88561808316413,90.6666666666667
Al4Mn,2,IM,IM,1.4156,0.0231703871150042,1050.576,-12.16,1.598,0.024,3.8,1.6,84.8
Al6Mn,2,IM,IM,1.42028571428571,0.0202029932516818,1017.11714285714,-9.30612244897959,1.60142857142857,0.020995626366713,3.57142857142857,1.39970842444753,82.2857142857143
Al8Mn5,2,IM,IM,1.40046153846154,0.0284858583031755,1158.67384615385,-17.9881656804734,1.58692307692308,0.0291902553246312,4.53846153846154,1.94601702164208,92.9230769230769
Al9Mn11,2,IM,IM,1.3869,0.0294141502064831,1255.5115,-18.81,1.577,0.0298496231131986,5.2,1.98997487421324,100.2
AlMn,2,IM,IM,1.391,0.0294751976994967,1226.235,-19.0,1.58,0.03,5.0,2.0,98.0
AlMo,2,IM,IM,1.441,0.00624566273421234,1914.735,-5.0,1.885,0.275,4.5,1.5,153.0
AlNd,2,IM,IM,1.641,0.127361365021329,1115.235,-38.0,1.375,0.235,4.5,1.5,54.0
AlNi,2,IM,IM,1.339,0.0694548170276326,1330.735,-22.0,1.76,0.15,6.5,3.5,128.0
AlRe2,2,IM,IM,1.394,0.0192755076650565,2617.15666666667,-8.0,1.80333333333333,0.136707311029399,5.66666666666667,1.88561808316413,272.0
Al13Ru4,2,IM,IM,1.40988235294118,0.0282811932487996,1327.24176470588,-15.1141868512111,1.74882352941176,0.2502676767675,4.17647058823529,2.12091251497882,109.882352941176
Al2Ru,2,IM,IM,1.40066666666667,0.0316363814524204,1491.31333333333,-18.6666666666667,1.80666666666667,0.278128667266709,4.66666666666667,2.35702260395516,124.0
Al3Ru2,2,IM,IM,1.3944,0.0330252489703985,1602.882,-20.16,1.846,0.289039789648415,5.0,2.44948974278318,133.6
Al17Sb3,2,IM,IM,1.4167,0.0257085374359911,929.0165,1.02,1.676,0.157111425427943,3.3,0.714142842854285,70.9
AlSb,2,IM,IM,1.381,0.0369297610427226,918.625,2.0,1.83,0.22,4.0,1.0,59.0
Al11Sm3,2,IM,IM,1.48085714285714,0.0631757806005533,1021.655,-25.5918367346939,1.51571428571429,0.180543397462624,4.07142857142857,2.05162951662072,67.8571428571429
Al2Sm,2,IM,IM,1.508,0.0712733625599172,1070.64666666667,-33.7777777777778,1.46333333333333,0.207417989148054,4.66666666666667,2.35702260395516,63.3333333333333
Al3Ti,2,IM,IM,1.4395,0.00902423136975796,1185.3525,-22.5,1.5925,0.0303108891324554,3.25,0.433012701892219,84.5
AlTi,2,IM,IM,1.447,0.0103662750518314,1437.235,-30.0,1.575,0.035,3.5,0.5,93.0
Al3V,2,IM,IM,1.403,0.0358014778471115,1245.8525,-12.0,1.615,0.0086602540378443,3.5,0.866025403784439,97.0
Al8V5,2,IM,IM,1.38738461538462,0.0406768916144967,1414.05846153846,-15.1479289940828,1.61769230769231,0.0097300851082103,3.76923076923077,0.97300851082104,108.307692307692
Al3Yb,2,IM,IM,1.499,0.0774165471028117,974.3525,-15.0,1.4825,0.220836477965032,2.75,0.433012701892219,64.75
Al2Zr3,2,IM,IM,1.5346,0.0545891758133617,1650.188,-42.24,1.442,0.137171425595858,3.6,0.489897948556636,30.4
Al3Zr,2,IM,IM,1.47475,0.0502086265628544,1232.1025,-33.0,1.54,0.121243556529821,3.25,0.433012701892219,57.0
Al3Zr4,2,IM,IM,1.52971428571429,0.0553195158935895,1616.05857142857,-43.1020408163265,1.45,0.13856406460551,3.57142857142857,0.494871659305394,32.5714285714286
AuBe5,2,IM,IM,1.17366666666667,0.10224565304671,1522.88833333333,0.0,1.73166666666667,0.361497656362466,3.5,3.35410196624968,145.0
Au2Bi,2,IM,IM,1.49466666666667,0.0498317892183205,1073.12,1.77777777777778,2.36666666666667,0.245130350811336,9.0,2.82842712474619,157.0
AuCu,2,IM,IM,1.36,0.0602941176470588,1347.55,-9.0,2.22,0.32,11.0,0.0,180.0
AuCu3,2,IM,IM,1.319,0.0538393351859924,1352.66,-6.75,2.06,0.27712812921102,11.0,0.0,160.0
AuGa2,2,IM,IM,1.40866666666667,0.016732294869535,647.716666666667,-16.8888888888889,2.05333333333333,0.344125300177453,5.66666666666667,3.77123616632825,73.3333333333333
Au3In2,2,IM,IM,1.4892,0.0388181291496663,974.298,-10.56,2.236,0.372322440903043,7.8,3.91918358845309,132.0
Au2Pb,2,IM,IM,1.56133333333333,0.108088910189916,1091.75666666667,1.77777777777778,2.47,0.0989949493661166,8.66666666666667,3.29983164553722,162.0
AuPb2,2,IM,IM,1.68066666666667,0.100414211687737,846.183333333333,1.77777777777778,2.4,0.0989949493661166,6.33333333333333,3.29983164553722,104.0
AuPb3,2,IM,IM,1.7105,0.0906276219102102,784.79,1.5,2.3825,0.0909326673973661,5.75,3.03108891324554,89.5
AuSb2,2,IM,IM,1.36733333333333,0.0386133395869787,1048.29666666667,-3.55555555555556,2.21333333333333,0.230988215187606,7.0,2.82842712474619,101.333333333333
Au9Sn,2,IM,IM,1.4598,0.0365803534730786,1254.105,-3.6,2.482,0.174,10.3,2.1,203.8
AuSn,2,IM,IM,1.531,0.0581319399085565,921.205,-10.0,2.25,0.29,7.5,3.5,139.0
AuSn2,2,IM,IM,1.56066666666667,0.0537654878475889,782.496666666667,-8.88888888888889,2.15333333333333,0.273414622058798,6.33333333333333,3.29983164553722,112.0
AuSn4,2,IM,IM,1.5844,0.0449381469325928,671.53,-6.4,2.076,0.232,5.4,2.8,90.4
B4Co,2,IM,IM,0.9302,0.172436035261234,2232.8,-15.36,2.008,0.0640000000000001,4.2,2.4,215.2
BCo2,2,IM,IM,1.11733333333333,0.169182469723034,1961.66666666667,-21.3333333333333,1.93333333333333,0.0754247233265651,7.0,2.82842712474619,194.666666666667
BCr2,2,IM,IM,1.116,0.168539788347331,2236.33333333333,-27.5555555555556,1.78666666666667,0.179133717900592,5.0,1.4142135623731,181.333333333333
BNi2,2,IM,IM,1.114,0.167572881717458,1935.0,-21.3333333333333,1.95333333333333,0.0612825877028342,7.66666666666667,3.29983164553722,194.666666666667
BNi3,2,IM,IM,1.147,0.149496974672466,1883.25,-18.0,1.9425,0.0562916512459886,8.25,3.03108891324554,191.0
Be3Nb,2,IM,IM,1.19725,0.111756880254496,1857.5,-18.75,1.5775,0.0129903810567666,2.75,1.29903810567666,140.0
Be17Ti2,2,IM,IM,1.156,0.0907933686048575,1600.10526315789,-11.3019390581717,1.56684210526316,0.00920676614975575,2.21052631578947,0.613784409983716,127.894736842105
Be2Ti,2,IM,IM,1.234,0.130648578695732,1687.0,-26.6666666666667,1.56,0.014142135623731,2.66666666666667,0.942809041582063,123.333333333333
Bi2Mg3,2,IM,IM,1.6006,0.000306071441057479,771.68,-9.6,1.594,0.347827543475211,3.2,1.46969384566991,39.4
Bi3Pb7,2,IM,IM,1.74,0.0526732838500671,583.837,0.0,2.237,0.142059846543631,4.3,0.458257569495584,41.5
CaCu5,2,IM,IM,1.39433333333333,0.1865617318067,1317.30833333333,-7.22222222222222,1.75,0.335410196624968,9.5,3.35410196624968,119.5
CaZn13,2,IM,IM,1.4365,0.10416315901967,722.845714285714,-5.83673469387755,1.60357142857143,0.167400594932257,11.2857142857143,2.57539376818856,66.2142857142857
Cd10Cu3,2,IM,IM,1.50107692307692,0.0813977358186422,770.423846153846,4.2603550295858,1.73846153846154,0.0884782592892961,11.7692307692308,0.421325044234743,64.6153846153846
Cd3Cu4,2,IM,IM,1.40228571428571,0.102342040382024,1030.53428571429,5.87755102040816,1.81,0.103923048454133,11.4285714285714,0.494871659305394,98.0
Cd3Mg,2,IM,IM,1.57625,0.00906545228386567,676.415,-4.5,1.595,0.164544826719043,9.5,4.33012701892219,42.75
CdMg,2,IM,IM,1.5845,0.0104133796150205,758.61,-6.0,1.5,0.19,7.0,5.0,43.5
CdMg3,2,IM,IM,1.59275,0.00897153926381612,840.805,-4.5,1.405,0.164544826719043,4.5,4.33012701892219,44.25
CdSn10,2,IM,IM,1.61527272727273,0.00925475226974085,513.183636363636,0.0,1.93545454545455,0.0776195425677693,4.72727272727273,2.29983829830428,56.5454545454545
Co3Sn2,2,IM,IM,1.3986,0.129252354509795,1262.832,0.0,1.912,0.0391918358845309,7.0,2.44948974278318,131.2
CoTi,2,IM,IM,1.3565,0.0777736822705493,1854.5,-28.0,1.71,0.17,6.5,2.5,145.0
Co2V3,2,IM,IM,1.29,0.024684780353629,2017.0,-13.44,1.73,0.122474487139159,6.6,1.95959179422654,168.0
CoZn,2,IM,IM,1.323,0.0544217687074831,1230.34,-5.0,1.765,0.115,10.5,1.5,125.0
CrFe,2,IM,IM,1.245,0.00321285140562244,1995.5,-1.0,1.745,0.0850000000000001,7.0,1.0,165.0
Cr2Mn11,2,IM,IM,1.33446153846154,0.0273075854128526,1620.69230769231,1.0414201183432,1.56692307692308,0.0396881333523521,6.84615384615385,0.36080121229411,126.153846153846
Cr3Si,2,IM,IM,1.225,0.0339340566380842,2056.75,-27.75,1.72,0.103923048454133,5.5,0.866025403784439,145.0
CrSi2,2,IM,IM,1.185,0.0381897333299065,1851.33333333333,-32.8888888888889,1.82,0.113137084989848,4.66666666666667,0.942809041582063,120.0
Cu4Ce,2,IM,IM,1.3524,0.11002661934339,1299.816,-13.44,1.744,0.312,9.6,2.8,116.4
Cu5Ce,2,IM,IM,1.34,0.103459861645513,1309.475,-11.6666666666667,1.77,0.290688837074973,9.83333333333333,2.60874597374975,120.333333333333
CuDy,2,IM,IM,1.526,0.162516382699869,1518.885,-22.0,1.56,0.34,11.5,0.5,90.5
CuEr,2,IM,IM,1.517,0.157547791694133,1579.885,-23.0,1.57,0.33,12.5,1.5,92.0
Cu3Ge,2,IM,IM,1.2685,0.012971606363346,1321.1775,-8.625,1.9275,0.0476313972081441,9.25,3.03108891324554,105.0
Cu51Hf14,2,IM,IM,1.34261538461538,0.0918555463450491,1605.08107692308,-11.4915976331361,1.77076923076923,0.246653339370229,9.49230769230769,2.87762229265267,133.538461538462
Cu11In9,2,IM,IM,1.4049,0.0998599392355565,940.161,9.9,1.846,0.0596992462263971,7.4,3.97994974842648,77.0
Cu2In,2,IM,IM,1.372,0.0968921828448039,1048.43,8.88888888888889,1.86,0.0565685424949238,8.33333333333333,3.77123616632825,93.3333333333333
Cu4In,2,IM,IM,1.3344,0.0845323741007194,1172.166,6.4,1.876,0.048,9.4,3.2,112.0
Cu9In4,2,IM,IM,1.36476923076923,0.0953669259384512,1072.22538461538,8.5207100591716,1.86307692307692,0.0553846153846153,8.53846153846154,3.69230769230769,96.9230769230769
Cu2Mg,2,IM,IM,1.38566666666667,0.109884768016962,1212.84666666667,-2.66666666666667,1.70333333333333,0.278128667266709,8.0,4.24264068711929,108.333333333333
CuMg2,2,IM,IM,1.49333333333333,0.101962272465739,1067.92333333333,-2.66666666666667,1.50666666666667,0.278128667266709,5.0,4.24264068711929,76.6666666666667
Cu2Sb,2,IM,IM,1.29533333333333,0.018924113546938,1206.44,6.22222222222222,1.95,0.0707106781186547,9.0,2.82842712474619,107.333333333333
Cu3Sb,2,IM,IM,1.291,0.0174412552272622,1244.2725,5.25,1.9375,0.0649519052838329,9.5,2.59807621135332,115.5
Cu0.76Si0.24,2,IM,IM,1.248,0.0427767558174331,1436.7852,-13.8624,1.9,0.0,9.32,2.98958191056877,130.4
Cu10Sn3,2,IM,IM,1.35692307692308,0.106191108087736,1160.99538461538,4.97041420118343,1.91384615384615,0.0252795026540846,9.38461538461539,2.9492753096432,121.076923076923
Cu17Sn3,2,IM,IM,1.3293,0.091866716413212,1229.8665,3.57,1.909,0.0214242852856286,9.95,2.49949994999,127.7
Cu2Ti,2,IM,IM,1.33933333333333,0.0647623931002114,1552.18,-8.0,1.78,0.169705627484771,8.66666666666667,3.29983164553722,130.0
Cu3Ti2,2,IM,IM,1.3516,0.0666922333045435,1591.062,-8.64,1.756,0.176363261480389,8.2,3.42928563989645,128.0
Cu4Ti3,2,IM,IM,1.35685714285714,0.0671083067156608,1607.72571428571,-8.81632653061224,1.74571428571429,0.178153797349942,8.0,3.46410161513775,127.142857142857
Cu51Zr14,2,IM,IM,1.348,0.0991126796430815,1523.66569230769,-15.5474556213018,1.77723076923077,0.234320672401717,9.49230769230769,2.87762229265267,109.846153846154
CuZr,2,AM,AM,1.4405,0.112808052759458,1742.885,-23.0,1.615,0.285,7.5,3.5,70.0
Dy4Sb3,2,IM,IM,1.58371428571429,0.138739050795703,1347.33428571429,-65.6326530612245,1.57571428571429,0.410743477223477,9.0,3.46410161513775,41.4285714285714
Dy5Sb3,2,IM,IM,1.6075,0.133717309931267,1388.9175,-62.8125,1.53125,0.401822022169019,9.375,3.38886042793149,41.375
Fe2Si,2,IM,IM,1.21166666666667,0.0342368070120585,1769.66666666667,-31.1111111111111,1.85333333333333,0.0329983164553721,6.66666666666667,1.88561808316413,146.666666666667
FeSi2,2,IM,IM,1.197,0.0367585630743525,1749.0,-35.0,1.865,0.0349999999999999,6.0,2.0,135.0
Fe3W2,2,IM,IM,1.2914,0.0477986228264954,2564.6,0.0,2.042,0.259645912735017,7.2,0.979795897113271,226.0
HfB2,2,IM,IM,1.09266666666667,0.314077935755831,2401.33333333333,-58.6666666666667,1.79333333333333,0.348839345385363,3.33333333333333,0.471404520791032,186.0
HfW2,2,IM,IM,1.43733333333333,0.0692020087339339,3298.66666666667,-5.33333333333333,2.00666666666667,0.499688792038494,5.33333333333333,0.942809041582063,243.333333333333
MgCu,2,AM,AM,1.4395,0.112191733240709,1140.385,-3.0,1.605,0.295,6.5,4.5,92.5
Mg2Ni,2,IM,IM,1.48266666666667,0.112870012284723,1191.33333333333,-3.55555555555556,1.51,0.282842712474619,4.66666666666667,3.77123616632825,90.0
Mg50Ni50,2,AM,AM,1.4235,0.124692658939234,1325.5,-4.0,1.61,0.3,6.0,4.0,112.5
MgNi2,2,IM,IM,1.36433333333333,0.122659617552516,1459.66666666667,-3.55555555555556,1.71,0.282842712474619,7.33333333333333,3.77123616632825,135.0
Mg6Pd,2,IM,IM,1.56871428571429,0.0504129570958017,1052.29285714286,-19.5918367346939,1.43714285714286,0.311435124439576,3.14285714285714,2.79941684889506,64.2857142857143
Mg2Sm1,2,IM,IM,1.62066666666667,0.0171613739572218,1063.66666666667,-5.33333333333333,1.26333333333333,0.0659966329107445,4.0,2.82842712474619,42.6666666666667
Mg3Sm1,2,IM,IM,1.61575,0.01581169699003,1028.5,-4.5,1.275,0.0606217782649108,3.5,2.59807621135332,43.25
Mg17Sr2,2,IM,IM,1.659,0.101927429144372,936.368421052632,-1.50692520775623,1.27210526315789,0.110481193797069,2.0,0.0,40.2631578947368
MgZn2,2,IM,IM,1.46366666666667,0.0663466166815891,769.453333333333,-3.55555555555556,1.53666666666667,0.160277537068951,8.66666666666667,4.71404520791032,61.6666666666667
Mo3Si,2,IM,IM,1.37575,0.0934797546516367,2593.75,-26.25,2.095,0.112583302491977,5.5,0.866025403784439,197.5
Mo5Si3,2,IM,IM,1.338625,0.107412088320441,2442.625,-32.8125,2.0625,0.125871958751741,5.25,0.968245836551854,181.25
MoSi2,2,IM,IM,1.252,0.111826791273911,2090.0,-31.1111111111111,1.98666666666667,0.122565175405668,4.66666666666667,0.942809041582063,143.333333333333
NaZn13,2,IM,IM,1.42821428571429,0.0838500296619533,669.698857142857,1.59183673469388,1.59857142857143,0.185428351309577,11.2142857142857,2.83293314500742,65.45
Ni50Nb50,2,AM,AM,1.3375,0.0684112149532711,2239.0,-30.0,1.755,0.155,7.5,2.5,175.0
Ni3Sn,2,IM,IM,1.3395,0.120900896235678,1422.27,-3.0,1.9225,0.021650635094611,8.5,2.59807621135332,149.5
Ni3Sn4,2,IM,IM,1.45971428571429,0.126793306328197,1029.18857142857,-3.91836734693878,1.93857142857143,0.0247435829652697,6.57142857142857,2.96922995583236,110.285714285714
Pd75Si25,2,AM,AM,1.3195,0.0728524591285128,1792.7875,-41.25,2.125,0.129903810567666,8.5,2.59807621135332,160.0
Pd82Si18,2,AM,AM,1.33504,0.0638854377716066,1802.661,-32.472,2.146,0.115256236273791,8.92,2.30512472547583,165.6
Pd95Si5,2,AM,AM,1.3639,0.0354745789818179,1820.9975,-10.45,2.185,0.0653834841531102,9.7,1.3076696830622,176.0
Pt3Al,2,IM,IM,1.39825,0.0139356850242444,1764.4175,-33.0,2.1125,0.290118510267787,8.25,3.03108891324554,191.5
Pt5Al3,2,IM,IM,1.403875,0.0155181418020954,1625.92625,-41.25,2.02875,0.324362355244871,7.375,3.38886042793149,172.25
PtAl2,2,IM,IM,1.417,0.0149705034831308,1302.78,-39.1111111111111,1.83333333333333,0.315841028929991,5.33333333333333,3.29983164553722,127.333333333333
Sb3Y4,2,IM,IM,1.59971428571429,0.146013213283177,1415.33428571429,-66.6122448979592,1.57571428571429,0.410743477223477,3.85714285714286,0.989743318610787,41.4285714285714
Sb3Y5,2,IM,IM,1.625,0.140619087646915,1463.2925,-63.75,1.53125,0.401822022169019,3.75,0.968245836551854,41.375
SbY,2,IM,IM,1.566,0.150702426564496,1351.39,-68.0,1.635,0.415,4.0,1.0,41.5
Si2V,2,IM,IM,1.20733333333333,0.0636435148169007,1852.33333333333,-42.6666666666667,1.81,0.127279220613579,4.33333333333333,0.471404520791032,120.0
W6Fe7,2,IM,IM,1.29915384615385,0.0483494184380005,2680.53846153846,0.0,2.07461538461538,0.264214813088936,7.07692307692308,0.997037030524286,234.615384615385
Zr50Ni50,2,AM,AM,1.4245,0.125307125307125,1928.0,-49.0,1.62,0.29,7.0,3.0,90.0
Zr70Pd30,2,AM,AM,1.5346,0.0680846643066552,2038.015,-76.44,1.591,0.398684085461158,5.8,2.7495454169735,54.0
ZrTi,2,AM,AM,1.5325,0.0460032626427406,2034.5,0.0,1.435,0.105,4.0,0.0,55.0
Al2B6Co20,3,IM,IM,1.178,0.150588649212085,1832.89071428571,-18.5714285714286,1.895,0.102312546360929,7.28571428571429,2.71052370871575,182.0
AlB2Ni7,3,IM,IM,1.1854,0.148890562212557,1772.747,-19.6,1.906,0.111193524991341,7.9,3.20780298646909,178.4
AlBe4Mn,3,IM,IM,1.21033333333333,0.107346619789022,1448.745,-6.55555555555556,1.57333333333333,0.017950549357115,3.0,1.82574185835055,119.333333333333
AlBeTi,3,IM,IM,1.338,0.115571789417505,1478.15666666667,-26.6666666666667,1.57333333333333,0.0286744175568088,3.0,0.816496580927726,105.333333333333
Al2CaSi2,3,IM,IM,1.4292,0.21027554287734,1271.188,-34.88,1.604,0.32867004731189,3.2,0.748331477354788,73.8
AlCoCu,3,IM,IM,1.3831,0.0542409060600897,1101.783,-5.4,1.695,0.129942294885076,5.2,3.4,99.2
Al6CoMn,3,IM,IM,1.399125,0.0443759591468607,1110.9775,-14.5625,1.63625,0.0941989251531035,4.25,2.2220486043289,94.5
Al85.8Co9.1Y5.1,3,AM,AM,1.434399,0.0695669417091364,1053.55426,-12.993552,1.61468,0.119871170846038,3.546,1.7256546583833,83.679
Al18Cr2Mg3,3,IM,IM,1.43813043478261,0.0564896441912588,1040.49826086957,-2.44990548204159,1.57521739130435,0.103666252326664,3.1304347826087,0.946588741612054,79.2608695652174
Al13Cr4Si4,3,IM,IM,1.344,0.0863278481603405,1314.43380952381,-19.047619047619,1.6747619047619,0.110910476452173,3.76190476190476,1.15076628319948,96.5714285714286
Al170Cu20Hf10,3,AM,AM,1.4239,0.0407803331270658,1054.5265,-7.31,1.6235,0.114161070422452,3.85,2.39321958875486,84.1
Al11Cu11Mg4,3,IM,IM,1.39284615384615,0.0815270905326532,1111.37076923077,-2.01775147928994,1.68653846153846,0.208731375174525,6.23076923076923,4.09791403134375,98.3076923076923
Al2CuMg,3,IM,IM,1.43575,0.0795816119816947,1036.9275,-2.25,1.6075,0.208611480987984,4.75,3.63145976158349,84.25
Al6CuMg4,3,IM,IM,1.47945454545455,0.0685651798031022,968.235454545454,-2.18181818181818,1.52727272727273,0.183109053899131,3.36363636363636,2.45959077426703,70.5454545454545
Al7Cu3Mg6,3,IM,IM,1.4665,0.0805874763658832,1009.1,-2.484375,1.551875,0.214802780184522,4.125,3.33307290649335,76.375
AlCuMg,3,IM,IM,1.437,0.0917965111704964,1071.41333333333,-2.66666666666667,1.60666666666667,0.240878023535196,5.33333333333333,4.02768199119819,87.0
Al21Cu2Mn3,3,IM,IM,1.41069230769231,0.0328394845037343,1033.66961538462,-7.18934911242604,1.62538461538462,0.0815348330107006,4.07692307692308,2.36843143359087,86.0
AlCu2Mn,3,IM,IM,1.3345,0.0475863146390664,1292.0025,-3.25,1.74,0.16140012391569,8.0,3.3166247903554,119.0
Al31Cu16Ni14,3,IM,IM,1.34891803278689,0.0631573925399113,1227.11295081967,-9.83391561408224,1.75491803278689,0.147355074128921,6.70491803278689,3.78237613882814,116.655737704918
AlCuNi,3,SS+IM,FCC+B2,1.31866666666667,0.0615747773415776,1339.74666666667,-8.44444444444444,1.80666666666667,0.139124245031395,8.0,3.55902608401044,132.0
Al5CuTi2,3,IM,IM,1.42025,0.0388944327169997,1238.39,-20.1875,1.62875,0.106704908509403,4.25,2.58602010819715,92.5
AlCu2Ti,3,IM,IM,1.3625,0.0625050120033985,1397.5025,-12.5,1.7375,0.164373811782778,7.25,3.76662979332984,116.5
Al85.5Fe9Ce5.5,3,AM,AM,1.4268,0.0536980530279196,1019.84685,-10.4742,1.60285,0.132326783003291,3.505,1.43177337592232,81.49
Al22Fe3Ti8,3,IM,IM,1.42190909090909,0.04120529685124,1257.49515151515,-23.5592286501377,1.6130303030303,0.0746906691054735,3.6969696969697,1.42456476042947,92.7878787878788
Al2FeTi,3,IM,IM,1.39175,0.0631528980061037,1404.735,-24.75,1.6475,0.10917302780449,4.5,2.06155281280883,108.0
AlFe2Ti,3,IM,IM,1.344,0.0770421699017423,1624.1175,-21.5,1.7025,0.129879752078605,5.75,2.27760839478608,131.5
Al70Fe20Zr10,3,AM,AM,1.4109,0.070075168201107,1228.429,-20.48,1.626,0.131392541645255,4.1,1.9723082923316,87.2
Al5Hf4Ni16,3,IM,IM,1.33632,0.0958244203492798,1693.574,-33.4592,1.7524,0.229560972292766,7.64,3.16075940242215,148.0
Al4In3Sn3,3,IM,IM,1.5268,0.0529321652674908,653.837,5.28,1.766,0.145203305747493,3.3,0.458257569495584,47.8
Al8Li5Mg2,3,IM,IM,1.48386666666667,0.0409888572271288,772.134,-3.41333333333333,1.36,0.286006992921502,2.2,0.90921211313239,50.2
Al2Li3Si2,3,IM,IM,1.39,0.11097607432499,943.127142857143,6.53061224489796,1.42285714285714,0.398881088106443,2.42857142857143,1.29362644830535,55.0
Al9Mn4Si3,3,IM,IM,1.3591875,0.0770750012851759,1221.139375,-27.140625,1.649375,0.122956737818633,4.1875,1.66653645324667,91.5
AlMnSi,3,IM,IM,1.31166666666667,0.0892620971522812,1379.82333333333,-36.8888888888889,1.68666666666667,0.152825245151302,4.66666666666667,1.6996731711976,98.6666666666667
Al3Nb10Ni9,3,IM,IM,1.35454545454545,0.0666795664891484,2084.20045454545,-31.6859504132231,1.72818181818182,0.151316536488502,6.77272727272727,2.76227538258882,161.272727272727
AlNi6Ta,3,IM,IM,1.29225,0.0619918051777878,1823.93375,-20.3125,1.82125,0.156159974065059,8.5,2.64575131106459,169.5
AlNi2Ti,3,IM,IM,1.3465,0.0750524705356174,1582.6175,-36.0,1.7425,0.16931848688197,6.75,3.26917420765551,136.5
Al85.8Ni9.1Y5.1,3,AM,AM,1.433944,0.0701769393177432,1049.91426,-14.097564,1.61741,0.126064237196756,3.637,2.01326376811386,83.679
Al87Ni5Y8,3,AM,AM,1.4523,0.0762712408058532,1042.4389,-14.9032,1.5938,0.128084191061973,3.35,1.52561463023924,78.4
Al85Ni10Zr5,3,AM,AM,1.42195,0.0488279355097087,1072.6495,-15.94,1.626,0.112534439173082,3.75,2.09463600656534,82.6
Al16Ru8Ti6,3,IM,IM,1.41293333333333,0.0329899075486101,1581.25066666667,-33.92,1.75333333333333,0.270669950718993,4.53333333333333,2.1249836600679,121.2
AuCdSn,3,IM,IM,1.54333333333333,0.048422536181741,812.21,-9.33333333333333,2.06333333333333,0.354620297720753,9.0,3.55902608401044,106.666666666667
AuNi2Sn4,3,IM,IM,1.48771428571429,0.110431442577641,973.378571428571,-4.73469387755102,2.02857142857143,0.209927101049631,6.71428571428571,3.14934395500694,116.0
B6CaNi11,3,IM,IM,1.15455555555556,0.234841329906036,1900.94444444444,-22.1358024691358,1.90277777777778,0.227127119461903,7.22222222222222,3.48895965957946,185.611111111111
BCaNi4,3,IM,IM,1.30166666666667,0.256936474376682,1729.33333333333,-16.2222222222222,1.78,0.352041664200892,7.5,3.54729944229879,160.166666666667
B6Co20In3,3,IM,IM,1.2,0.16779931226141,1749.76724137931,-10.1593341260404,1.90275862068966,0.0762435549214688,7.13793103448276,2.77580852379284,170.48275862069
B2CoMo2,3,IM,IM,1.1702,0.231885544794064,2451.6,-31.04,2.056,0.103072789813801,5.4,2.24499443206437,217.6
BCoMo,3,IM,IM,1.18366666666667,0.210813862775707,2337.66666666667,-28.0,2.02666666666667,0.114697670227235,6.0,2.44948974278318,211.333333333333
B2CoNb,3,IM,IM,1.095,0.231007811003449,2304.0,-45.25,1.89,0.179722007556114,5.0,2.44948974278318,199.5
B6Co2Nb2,3,IM,IM,1.046,0.2357181152984,2313.0,-41.44,1.92,0.171580884716218,4.6,2.33238075793812,204.4
B6Co21Sb2,3,IM,IM,1.17348275862069,0.141804485303444,1828.60551724138,-12.6706302021403,1.9248275862069,0.0726645903262177,7.48275862068966,2.49994054626095,179.586206896552
B6Co21V2,3,IM,IM,1.17251724137931,0.141177027897697,1916.8275862069,-19.576694411415,1.89586206896552,0.0967227549228067,7.48275862068966,2.49994054626095,187.724137931035
B2CoW2,3,IM,IM,1.137,0.20943878296007,2771.2,-27.84,2.136,0.192,5.4,2.24499443206437,249.6
B2Co3Zr,3,IM,IM,1.176,0.222759903573772,2021.66666666667,-45.4444444444444,1.84166666666667,0.239751028267984,6.16666666666667,2.85287379477062,164.666666666667
B3FeNd2,3,IM,IM,1.2485,0.358210791514185,1908.66666666667,-41.1111111111111,1.705,0.406355755465577,4.83333333333333,1.95078331845327,151.0
B4Fe4Nd,3,IM,IM,1.13488888888889,0.275695917004027,1993.0,-30.0246913580247,1.84666666666667,0.268741924943285,5.55555555555556,2.36225462505214,178.666666666667
BFe14Nd2,3,IM,IM,1.28964705882353,0.173835434337651,1782.17647058824,-6.00692041522491,1.76117647058824,0.232097402295349,7.47058823529412,1.28875895883569,156.941176470588
B6Hf2Ni21,3,IM,IM,1.18696551724138,0.161091476433134,1910.13793103448,-26.5398335315101,1.8948275862069,0.17008356343088,8.13793103448276,3.02545679573019,184.275862068966
B4InNi15,3,IM,IM,1.1825,0.151892412635841,1787.2875,-13.38,1.9295,0.0620060480921015,8.25,3.03108891324554,179.8
BIn2Ni7,3,IM,IM,1.2692,0.147112499346811,1530.45,-4.16,1.897,0.0700071424927485,7.9,3.20780298646909,148.4
B2MgNi7,3,IM,IM,1.2023,0.170569425433743,1771.7,-14.88,1.876,0.195509590557599,7.8,3.37045990927054,175.3
B6Mn2Ni21,3,IM,IM,1.17124137931034,0.14184762009093,1842.06896551724,-17.807372175981,1.91206896551724,0.111490816394487,8.3448275862069,2.8317882989859,184.965517241379
B2Mo2Ni,3,IM,IM,1.1692,0.231835367556546,2443.6,-31.68,2.062,0.0930376267969041,5.6,2.57681974534503,217.6
B6Ni21Sb2,3,IM,IM,1.16986206896552,0.140807198480066,1799.64,-13.2699167657551,1.94655172413793,0.0592642162237345,8.20689655172414,2.9405524972866,179.586206896552
B6Ni21Sn2,3,IM,IM,1.18986206896552,0.165844272757016,1772.14344827586,-14.1545778834721,1.94034482758621,0.0524228667282204,8.13793103448276,3.02545679573019,180.689655172414
B2NiTa,3,IM,IM,1.094,0.230825654711896,2429.0,-46.25,1.8725,0.221514672200286,5.25,2.8613807855649,207.0
B6Ni21Ta2,3,IM,IM,1.17675862068966,0.147152015150533,1964.20689655172,-23.2580261593341,1.90862068965517,0.122832213508454,8.20689655172414,2.9405524972866,190.48275862069
B6Ni20Ti3,3,IM,IM,1.18641379310345,0.154778923796317,1878.51724137931,-28.6516052318668,1.89862068965517,0.132397628323665,7.93103448275862,3.09539184175176,181.862068965517
B6Ni21Zr2,3,IM,IM,1.18868965517241,0.163883889981549,1884.06896551724,-28.2235434007134,1.89689655172414,0.162864518442231,8.13793103448276,3.02545679573019,176.689655172414
Bi2CaMg2,3,IM,IM,1.6756,0.089639929444668,810.08,-26.24,1.532,0.414217334258237,3.2,1.46969384566991,33.8
BiCuMg,3,IM,IM,1.493,0.10182753255118,941.823333333333,0.888888888888888,1.74333333333333,0.310304509939654,6.0,3.74165738677394,72.0
CaAl2Zn2,3,IM,IM,1.526,0.147842479675394,873.46,-12.8,1.504,0.25263412279421,6.4,4.58693797647189,61.8
CaAlZn,3,IM,IM,1.601,0.165893147826658,913.716666666667,-18.2222222222222,1.42,0.29743346594939,5.66666666666667,4.49691252107735,54.3333333333333
Ca7Mg6Si14,3,IM,IM,1.46592592592593,0.238544475294142,1368.92592592593,-40.7901234567901,1.53555555555556,0.393110420199129,3.03703703703704,0.999313893572744,66.2592592592593
Ca6.23Mg3.78Sn7,3,IM,IM,1.7461646090535,0.10014668561549,821.337448559671,-32.3755525072398,1.46395061728395,0.430539939537154,2.82304526748971,0.984218991201761,40.0946502057613
Ca2Mg6Zn3,3,IM,IM,1.613,0.119248416948804,895.094545454545,-9.12396694214876,1.34636363636364,0.218352206195434,4.72727272727273,4.45361771415123,46.7272727272727
Ca65Mg15Zn20,3,AM,AM,1.80355,0.134526415795291,1001.736,-14.26,1.1765,0.260312792616882,4.0,4.0,31.8
CdIn3Na2,3,IM,IM,1.66133333333333,0.0845748505672904,437.559666666667,-4.0,1.48166666666667,0.391382875909966,3.83333333333333,3.76017139089283,9.1
Cd5Li4Mg,3,IM,IM,1.5521,0.017967330577323,570.87,-11.6,1.368,0.335255126731867,6.6,5.40740233383831,29.9
Co5Cr2Mo3,3,IM,IM,1.3103,0.0697994671735204,2188.8,-4.6,1.92,0.177763888346312,7.5,1.5,191.0
CoCrNi,3,SS,FCC,1.24866666666667,0.00164559903976748,1892.0,-4.88888888888889,1.81666666666667,0.111455023315337,8.33333333333333,1.6996731711976,173.333333333333
CoFeNi,3,SS,FCC,1.246,0.00327647103101002,1769.0,-1.33333333333333,1.87333333333333,0.0329983164553722,9.0,0.816496580927726,176.666666666667
CoMnNi,3,SS,FCC,1.28233333333333,0.0373468261958704,1671.66666666667,-5.77777777777778,1.78,0.163095064303001,8.66666666666667,1.24721912892465,160.0
Cr6Fe18Mo5,3,IM,IM,1.27868965517241,0.0611998343863247,2074.41379310345,-1.36979785969084,1.85172413793103,0.155830787217887,7.24137931034483,0.97043084686002,178.275862068966
CrFeNi,3,SS,FCC,1.24533333333333,0.0026497577453457,1906.33333333333,-4.44444444444445,1.8,0.104243305140746,8.0,1.63299316185545,170.0
Cr9Mo21Ni20,3,IM,IM,1.33222,0.0752368144193437,2299.92,-6.72,1.97,0.18411952639522,7.6,1.95959179422654,197.4
Cu2GeLi,3,IM,IM,1.329,0.0837921574857998,1095.1475,-16.875,1.6975,0.416675833232502,6.75,4.38035386698381,72.75
CuGeLi2,3,IM,IM,1.3895,0.0944150759806181,869.1175,-22.625,1.4675,0.489048821693704,4.25,4.08503365959205,40.5
Cu2In3Sn1,3,IM,IM,1.476,0.0959384042374467,751.645,8.22222222222222,1.85,0.0728010988928051,5.83333333333333,3.67045259092421,56.3333333333333
CuMgSb,3,IM,IM,1.403,0.100931887811363,1061.51666666667,-5.33333333333333,1.75333333333333,0.319409176797133,6.0,3.74165738677394,75.6666666666667
Cu16Mg6Si7,3,IM,IM,1.31465517241379,0.117872830047572,1347.28689655172,-16.6848989298454,1.77793103448276,0.238997609428887,7.44827586206897,3.99643122605529,110.689655172414
Cu3MgSi,3,IM,IM,1.3176,0.113647473664803,1336.662,-14.72,1.782,0.236,7.8,3.96988664825584,113.0
Cu4MgSn,3,IM,IM,1.38883333333333,0.11292783268631,1143.19333333333,0.777777777777778,1.81166666666667,0.225419362275934,8.33333333333333,3.8151743807532,110.5
CuNiTi,3,IM,IM,1.32866666666667,0.071637002699748,1675.59,-17.7777777777778,1.78333333333333,0.172111075245674,8.33333333333333,3.09120616516523,143.333333333333
CuTiZn,3,IM,IM,1.37833333333333,0.0551655677797834,1330.48333333333,-10.2222222222222,1.69666666666667,0.1506283137026,9.0,3.55902608401044,106.666666666667
Cu50Zr45Al5,3,AM,AM,1.43195,0.110454894387685,1683.1585,-24.76,1.629,0.277432874764329,7.45,3.55633238041666,73.8
Cu50Zr47Al3,3,AM,AM,1.43537,0.111447553823655,1707.0491,-24.1616,1.6234,0.280568066607731,7.47,3.53399207695773,72.28
Cu51.5Zr40.5Al8,3,AM,AM,1.421945,0.108847255365925,1635.76915,-25.0561,1.64595,0.271608353148426,7.525,3.59017757221004,78.18
Cu52.5Zr42.5Al5,3,AM,AM,1.423825,0.110629219131334,1663.90275,-24.3725,1.64325,0.276345684786283,7.625,3.55448660146582,77.3
Cu53.2Zr41.8Al5,3,AM,AM,1.42155,0.110625143697646,1658.51114,-24.243392,1.64724,0.275908648650237,7.674,3.55242508717636,78.28
Cu54Zr42.5Al3.5,3,AM,AM,1.421515,0.111504929444056,1670.26725,-23.8076,1.6476,0.278065172216874,7.745,3.53128517681594,78.26
Cu55Zr40Al5,3,AM,AM,1.4157,0.110505977549615,1644.647,-23.87,1.6575,0.274515482259198,7.8,3.54400902933387,80.8
Cu58.1Zr35.9Al6,3,AM,AM,1.403915,0.109164108657412,1608.82457,-23.119748,1.67797,0.269049770674498,8.007,3.53170652801164,85.9
Cu58.7Zr36.3Al3.5,3,AM,AM,1.40324365482234,0.110590442780397,1626.54460913706,-22.5944621093045,1.6796345177665,0.272327192776034,8.13604060913706,3.48277422508543,86.1319796954315
Cu59.6Zr36.9Al3.5,3,AM,AM,1.403315,0.110629231129976,1627.13437,-22.589488,1.67952,0.27243378938744,8.137,3.48198664558036,86.1
Cu60.3Zr37.2Al2.5,3,AM,AM,1.40275,0.111180044052053,1633.68806,-22.334172,1.68071,0.273636978312508,8.196,3.45913052659191,86.32
Cu60Zr30Ti10,3,AM,AM,1.3939,0.105535827585872,1647.162,-18.72,1.693,0.259963458970679,8.2,3.42928563989645,95.0
FeCoNi,3,SS,FCC,1.246,0.00327647103101002,1769.0,-1.33333333333333,1.87333333333333,0.0329983164553722,9.0,0.816496580927726,176.666666666667
Fe91Hf7B2,3,SS,BCC,1.25677,0.0825325466520798,1870.41,-7.6132,1.7971,0.139508386844663,7.62,1.21474277112482,166.88
FeMnNi,3,SS,FCC,1.279,0.0392854270566834,1686.0,-4.44444444444445,1.76333333333333,0.154344492037203,8.33333333333333,1.24721912892465,156.666666666667
Fe89Zr5B6,3,SS,BCC,1.23564,0.101392797827447,1859.13,-10.8556,1.8176,0.12244280297347,7.5,1.43178210632764,164.74
Fe89Zr7B4,3,SS,BCC,1.2507,0.0985567101608917,1854.71,-10.7276,1.8034,0.136222024650935,7.52,1.37462722219517,160.26
Gd56Al24Co20,3,AM,AM,1.60244,0.144683106488798,1465.2328,-34.4704,1.4344,0.279071030384739,8.12,2.90268840904428,75.52
La55Al25Cu20,3,AM,AM,1.64705,0.158779616789989,1161.0715,-30.34,1.3875,0.332217925464596,4.6,3.2,62.4
La66Al14Cu20,3,AM,AM,1.69622,0.152377934440673,1189.6198,-25.2448,1.3314,0.332968527041221,4.6,3.2,57.12
La55Al25Ni20,3,AM,AM,1.64065,0.164996523884427,1235.1175,-37.18,1.3895,0.335312913559857,4.4,2.8,70.4
Mg32Al24.5Zn24.5,3,IM,IM,1.48757407407407,0.0623730179954775,856.502160493827,-2.50190519737845,1.50358024691358,0.15720795885026,5.32716049382716,4.41354571341061,61.9382716049383
Mg65Cu25Gd10,3,AM,AM,1.54025,0.105473258320636,1097.8925,-5.71,1.4465,0.263823331038026,5.05,4.16503301307445,68.05
Mg65Cu25Y10,3,AM,AM,1.54035,0.105570740055854,1119.2925,-5.71,1.4485,0.262016697941181,4.35,3.85064929589803,68.35
Mg65Ni20Nd15,3,AM,AM,1.56735,0.116554893958878,1140.1,-8.02,1.4045,0.259624247711958,4.2,3.21869538788622,70.05
Mg70Ni15Nd15,3,AM,AM,1.5851,0.105473342281949,1099.85,-6.9,1.3745,0.232754699200682,3.8,2.95972971738975,63.3
Mg75Ni15Nd10,3,AM,AM,1.57265,0.099122488562047,1081.15,-5.4,1.383,0.227070473641995,3.6,2.93938769133981,63.95
Mg80Ni10Nd10,3,AM,AM,1.5904,0.0859609233902749,1040.9,-4.4,1.353,0.19246038553427,3.2,2.56124969497314,57.2
Mg2Ni9Y,3,IM,IM,1.3515,0.1396766643302,1599.75,-10.0833333333333,1.7525,0.27362154520432,8.08333333333333,3.32812092461931,145.916666666667
MgNi4Y,3,IM,IM,1.39783333333333,0.159122210475444,1605.66666666667,-16.2222222222222,1.695,0.305163890393343,7.5,3.54729944229879,134.333333333333
Mg70Ni20Y10,3,AM,AM,1.5501,0.105323150854708,1171.6,-6.4,1.421,0.245945115828715,3.7,3.16385840391128,71.6
MoRhRu,3,SS,HCP,1.37766666666667,0.0371840040650135,2580.0,-12.4444444444444,2.21333333333333,0.0498887651569857,7.66666666666667,1.24721912892465,276.666666666667
Nd60Fe30Al10,3,AM,AM,1.6255,0.172184863027399,1414.847,-9.72,1.394,0.316865902236262,6.3,1.41774468787578,77.8
Ni45Ti20Zr35,3,AM,AM,1.41415,0.113283349627705,1910.6,-43.47,1.633,0.26151672986637,6.7,2.98496231131986,103.0
Ni57.5Zr35Al7.5,3,AM,AM,1.3849,0.120628776118415,1808.41025,-47.86,1.6845,0.271366449658022,7.375,3.06339272702669,109.2
Pd77.5Cu6Si16.5,3,AM,AM,1.33255,0.062310989226584,1776.55995,-31.4889,2.1325,0.125274698163676,9.07,2.26607590340659,164.4
Pd77Cu6Si17,3,AM,AM,1.33144,0.06304194087564,1775.8547,-32.1604,2.131,0.126249752475005,9.04,2.29312014512978,164.0
Pd78Cu6Si16,3,AM,AM,1.33366,0.0615625407513435,1777.2652,-30.8064,2.134,0.124273891063248,9.1,2.23830292855994,164.8
Pd73Fe7Si20,3,AM,AM,1.32122,0.0686275642026257,1798.6465,-34.8976,2.1141,0.142141443639777,8.66,2.38419797835666,163.3
Pd48Ni32P20,3,AM,AM,1.27072,0.094092366335686,1493.884,-22.848,2.1052,0.133958799636306,9.0,2.0,146.2
Pd60Ni15P25,3,AM,AM,1.2769,0.104128444671525,1435.355,-27.075,2.154,0.102586548825857,8.75,2.1650635094611,137.75
Sm2Fe17Ni3,3,IM,IM,1.27977272727273,0.0939623636206751,1757.31818181818,-2.66115702479339,1.78090909090909,0.195096924417981,8.27272727272727,0.686348585024614,159.363636363636
Y60Fe30Al10,3,AM,AM,1.5967,0.160846311152554,1716.047,-11.16,1.442,0.278488778948093,4.5,2.29128784747792,83.2
Zr66Al8Ni26,3,AM,AM,1.4965,0.103809204633308,1928.4376,-44.7568,1.5032,0.252463383483625,5.48,2.69250812440743,52.88
Zr60Al15Ni25,3,AM,AM,1.4881,0.102016245641767,1848.8205,-48.54,1.517,0.246761017991092,5.35,2.70693553672783,56.4
AlCoCuNi,4,SS,FCC+BCC,1.30175,0.0585201883210783,1446.81,-8.0,1.825,0.124599357943771,8.25,3.11247489949718,144.0
Al0.25CoFeNi,4,SS,FCC,1.26030769230769,0.0394493025637091,1704.72846153846,-6.05917159763314,1.85307692307692,0.076999961576875,8.53846153846154,1.78089798504465,168.923076923077
Al0.5CoFeNi,4,SS,FCC+BCC,1.27257142857143,0.0512317753419507,1649.63857142857,-9.46938775510204,1.83571428571429,0.0970798114744686,8.14285714285714,2.2314999074019,162.285714285714
Al0.75CoFeNi,4,SS,FCC+BCC,1.2832,0.0580498377805972,1601.894,-11.9466666666667,1.82066666666667,0.1093902290985,7.8,2.5086516962969,156.533333333333
AlCoFeNi,4,SS,BCC,1.2925,0.0623736371731207,1560.1175,-13.75,1.8075,0.117553179455087,7.5,2.69258240356725,151.5
AlCrCuFe,4,IM,IM,1.3,0.059571944470928,1570.56,0.5,1.75,0.118953772533703,7.0,2.91547594742265,136.5
Al0.15CrFe1.5Ni0.5,4,SS,2BCC,1.25342857142857,0.0319822686892209,1873.18111111111,-4.88788107835727,1.77825396825397,0.0990837337496765,7.44444444444445,1.669310073033,163.936507936508
