Repository: minimumtone/machine-learning

# 統計学習解析プラットフォーム

「統計学習入門 Python編」の解説事例をプログラム化した統合解析プラットフォームです。

## 概要

このプロジェクトは、統計学習の重要な概念と手法を実際のデータで学習できるStreamlitアプリケーション群です。各章の重要な例題とケーススタディを実装しています。

## 解析プログラム一覧

### 1. Boston住宅価格分析 (`boston_housing_analysis.py`)
- **概要**: 線形回帰による住宅価格予測
- **学習内容**: 単回帰、重回帰、モデル評価、残差分析
- **データセット**: Boston Housing Dataset (506サンプル, 13特徴量)

### 2. 自動車燃費分析 (`auto_mpg_analysis.py`)
- **概要**: 多項式回帰による非線形関係の分析
- **学習内容**: 多項式特徴量、非線形変換、モデル比較
- **データセット**: Auto Dataset (392サンプル, mpg vs horsepower)

### 3. 広告売上分析 (`advertising_analysis.py`)
- **概要**: 重回帰と交互作用効果の分析
- **学習内容**: 重回帰、交互作用、変数選択、予測精度
- **データセット**: Advertising Dataset (TV, Radio, Newspaper vs Sales)

### 4. 交差検証・ブートストラップ (`cross_validation_analysis.py`)
- **概要**: モデル選択と性能評価手法
- **学習内容**: 交差検証、ブートストラップ、バイアス-バリアンス、モデル選択
- **データセット**: 複数データセットでの比較分析

### 5. 分類分析 (`classification_analysis.py`)
- **概要**: ロジスティック回帰・LDA・QDA・KNN
- **学習内容**: ロジスティック回帰、線形判別分析、k近傍法、ROC曲線
- **データセット**: Stock Market Dataset, Iris Dataset

### 6. 決定木・アンサンブル (`tree_methods_analysis.py`)
- **概要**: 決定木・ランダムフォレスト・ブースティング
- **学習内容**: 決定木、ランダムフォレスト、ブースティング、特徴量重要度
- **データセット**: Boston Dataset, Heart Disease Dataset

### 7. ガラボッティ―コーエン対称性 (`gallavotti_cohen_symmetry.py`)
- **概要**: 非平衡統計力学における揺らぎの定理の体感
- **学習内容**: マルコフジャンプ過程、エントロピー生成、GC対称性、揺らぎの定理
- **モデル**: 外部駆動下の二状態マルコフ過程
- **詳細**: [GC_SYMMETRY_README.md](GC_SYMMETRY_README.md) を参照

## 使用方法

### 統合管理アプリケーション
```bash
streamlit run statistical_analysis_manager.py
```

### 個別プログラム実行
```bash

# 例: Boston住宅価格分析
streamlit run boston_housing_analysis.py

# ガラボッティ―コーエン対称性
streamlit run gallavotti_cohen_symmetry.py
```

## インストール

必要なパッケージをインストール:
```bash
pip install -r requirements.txt
```

## 推奨学習順序

1. **Boston住宅価格分析** - 線形回帰の基礎
2. **自動車燃費分析** - 非線形関係の理解
3. **広告売上分析** - 重回帰と交互作用
4. **交差検証・ブートストラップ** - モデル評価
5. **分類分析** - 分類手法の比較
6. **決定木・アンサンブル** - 高度な手法

## テスト

テストスイートの実行:
```bash
python test_statistical_programs.py
```

## 特徴

- **インタラクティブな学習**: Streamlitによる直感的なUI
- **実データでの学習**: 実際のデータセットを使用した分析
- **視覚的な理解**: 豊富なグラフと可視化
- **パラメータ調整**: リアルタイムでのパラメータ変更
- **比較分析**: 複数手法の性能比較
- **教育的説明**: 各手法の理論的背景

## ファイル構成

```
machine-learning/
├── statistical_analysis_manager.py    # 統合管理アプリ
├── boston_housing_analysis.py         # Boston住宅価格分析
├── auto_mpg_analysis.py              # 自動車燃費分析
├── advertising_analysis.py           # 広告売上分析
├── cross_validation_analysis.py      # 交差検証・ブートストラップ
├── classification_analysis.py        # 分類分析
├── tree_methods_analysis.py          # 決定木・アンサンブル
├── test_statistical_programs.py      # テストスイート
├── requirements.txt                  # 依存パッケージ
└── README.md                         # このファイル
```

## 技術スタック

- **Python 3.12+**
- **Streamlit** - Webアプリケーションフレームワーク
- **scikit-learn** - 機械学習ライブラリ
- **pandas** - データ操作
- **numpy** - 数値計算
- **matplotlib/seaborn** - データ可視化
- **pytest** - テストフレームワーク

## ライセンス

このプロジェクトはMITライセンスの下で公開されています。

File: hea_xgboost_output/descriptor_analysis.csv
composition,struct,a_exp,a_eq10_ss,delta_r,delta_sf_ss,delta_sf,delta_sf_signed,Omega_yang,n_elements,error_abs,n_pairs,n_missing_ss,n_missing_combined
Mo-Nb-Ta-W,BCC,3.2134,3.226391123098235,2.261633768569126,0.0,0.005582378838088194,0.005666427817668511,5.631180116223793,4,0.012991123098235136,6,6,0
Mo-Nb-Ta-W,BCC,3.24,3.228970012211863,2.271109805649284,0.0,0.005504302031785937,0.005529810299866576,5.673309262486209,4,0.011029987788137241,6,6,0
Mo-Nb-Ta-W,BCC,3.222,3.2304546833135332,2.265913597971831,0.0,0.005531583433043289,0.005634108992014921,5.599250069311099,4,0.008454683313533273,6,6,0
Mo-Nb-Ta-V-W,BCC,3.1832,3.184202939115836,3.2602577541452957,0.0,0.00798215286809282,-0.0012594715233952359,8.640908286368878,5,0.0010029391158363765,10,10,0
Mo-Nb-Ta-Ti-V-W,BCC,3.216,3.2064323740129383,3.1775608944217297,0.0,0.01592366837139645,-0.010450961405011339,11.699719277160943,6,0.009567625987061845,15,15,0
Hf-Nb-Ti-V-Zr,BCC,3.377,3.362470782810671,6.17204987727566,0.0,0.01490075009708199,-0.014351576350490496,192.48376897521086,5,0.014529217189328758,10,10,0
Al-Cr-Fe-Mo-V,BCC,3.01,2.999878538271886,5.124250816307993,0.04642339478692385,0.042220637954057096,-0.038130598220732656,2.9695423402454306,5,0.01012146172811379,10,8,0
Al-Cr-Fe-Mo-V,BCC,2.98,2.98892617287112,4.702630318289004,0.039426812669955284,0.039760202407878545,-0.039746049687172554,3.0437613633774565,5,0.008926172871119853,10,8,0
Al-Cr-Cu-Fe-Ni,BCC,2.894,2.890488757720927,4.82173379480604,0.04447185554469641,0.040500651302612926,-0.02430263595280022,7.639420503479952,5,0.00351124227907329,10,6,0
Hf-Nb-Ti-Zr,BCC,3.438,3.4372208037703755,4.143898538279659,0.0,0.013690216749468787,-0.015489479911794638,10.747669854362092,4,0.0007791962296246346,6,6,0
Cr-Mo-Nb-Ti-V,BCC,3.14,3.138251694200731,4.942736746811612,0.0,0.023623799415357163,-0.01929054795691233,7.54468906159812,5,0.001748305799269101,10,10,0
Nb-Ta-Ti-V,BCC,3.23,3.231093381337405,3.6433252720193785,0.0,0.014167947926969801,-0.010221095996489554,117.14671999971723,4,0.0010933813374052193,6,6,0
Nb-Ta-Ti-V,BCC,3.2206,3.231093381337405,3.6433252720193785,0.0,0.014167947926969801,-0.010221095996489554,117.14671999971723,4,0.010493381337405072,6,6,0
Mo-Nb-Ta-W,BCC,3.218,3.2373176174874327,2.2418644234917515,0.0,0.005475348534347326,0.005620178851219452,5.567100506020269,4,0.01931761748743277,6,6,0
Mo-Nb-Ta-W,BCC,3.216,3.232378560185099,2.22921739257136,0.0,0.005440292784872354,0.00555592095319412,5.458994378753485,4,0.016378560185098756,6,6,0
Mo-Nb-Ta-W,BCC,3.214,3.2287532370235295,2.275262242676818,0.0,0.0055247448428083394,0.005582694250629864,5.64507791089471,4,0.014753237023529486,6,6,0
Mo-Nb-Ta-W,BCC,3.228,3.2454263081267474,2.1982654560450747,0.0,0.005320689271536255,0.005349029998590287,5.726102269153716,4,0.01742630812674717,6,6,0
Mo-Nb-Ta-W,BCC,3.2034,3.230459282842017,2.256282403201655,0.0,0.005490891868572578,0.005545108449959975,5.620122946986045,4,0.027059282842017307,6,6,0
Hf-Mo-Ti-V-Zr,BCC,3.4584,3.3821539095494457,5.624283675162655,0.0,0.019722245431246437,-0.02112229073774986,17.795439407835328,5,0.07624609045055442,10,10,0
Al-Nb-Ta-Ti-Zr,BCC,3.355,3.357162037010632,4.1224208696501545,0.010830090286776829,0.018130751475643952,-0.017495863548285178,3.1748469993095614,5,0.002162037010632112,10,9,0
Cr-Fe-Ta-V-W,BCC,2.935,2.9326374092916603,3.308552953068438,0.014855437482593561,0.03059698228450003,-0.03482486109457751,5.099876184207459,5,0.0023625907083397735,10,9,0
Mo-Nb-Ta-Ti-V,BCC,3.1945,3.214620597677723,3.422817060668094,0.0,0.015877204361135565,-0.011933721658872083,13.652665660932895,5,0.020120597677722785,10,10,0
Hf-Nb-Ta-Ti-V,BCC,3.279,3.2952167322883845,5.102757767019025,0.0,0.013904825694141592,-0.011147527247062838,64.04856688583457,5,0.016216732288384605,10,10,0
Mo-Nb-Ta-Ti-Zr,BCC,3.285,3.3808739138332196,4.3009669162688855,0.0,0.013742009546742581,-0.013692077524694497,15.84858460692382,5,0.09587391383321942,10,10,0
Mo-Nb-Ta-Ti-Zr,BCC,3.24,3.3087684163787534,3.8894901058515723,0.0,0.014747423174866183,-0.010719248196346067,17.48758143556927,5,0.0687684163787532,10,10,0
Mo-Nb-Ta-Ti-Zr,BCC,3.4,3.3629384646866676,4.3975220658460366,0.0,0.014826205665339803,-0.013792533749808036,95.1691856348675,5,0.03706153531333234,10,10,0
Hf-Nb-Ti-V-Zr,BCC,3.3663,3.362470782810671,6.17204987727566,0.0,0.01490075009708199,-0.014351576350490496,192.48376897521086,5,0.0038292171893288263,10,10,0
Al-Nb-Ti-V,BCC,3.18,3.195119245930009,3.3700227557056843,0.01578223433750995,0.026920592378350885,-0.0283364399379277,1.30501336408732,4,0.015119245930008685,6,5,0
Co-Cr-Fe-Ni,FCC,3.575,3.576131266888641,1.3167955002219704,0.0026035732922775477,0.016628311621289256,-0.011535647401314741,5.752836761366147,4,0.0011312668886409583,6,5,0
Co-Cr-Fe-Mn-Ni,FCC,3.597,3.5917677492266495,1.4601423152441408,0.00253370129282902,0.02964960088314135,-0.020743487983016416,5.793658001760474,5,0.005232250773350433,10,8,0
Co-Cr-Fe-Mn-Ni,FCC,3.59,3.591815935438948,1.4533550371133022,0.002498113358745918,0.02956703959041346,-0.02089868800501688,5.864354604594883,5,0.0018159354389482019,10,8,0
Co-Cr-Fe-Mn-Ni,FCC,3.6,3.591797293949981,1.4562338423701005,0.002535546094159599,0.02967677567575266,-0.021009430101444477,5.856177877561689,5,0.00820270605001916,10,8,0
Cr-Fe-Mn-Ni,FCC,3.61,3.6147487344498104,1.035845570523547,0.00274228099734934,0.03908266625302779,-0.03506123994363455,10.086259031732641,4,0.004748734449810499,6,4,0
Co-Cr-Fe-Mn-Ni,FCC,3.587,3.5964652650442686,1.2241225580192845,0.0022042313006320636,0.028445254971082322,-0.024796349140098616,8.26624201638513,5,0.009465265044268367,10,8,0
Co-Cr-Fe-Mn-Ni,FCC,3.588,3.6033097547083712,1.252217203816269,0.001727024545026052,0.03338961047446694,-0.030806805816543485,8.650996873669644,5,0.015309754708371148,10,8,0
Ir-Os-Pd-Pt-Rh-Ru,FCC,3.8473,3.846220538521686,1.2759648447898377,0.0,0.025837992996167174,0.032570435242085825,180.81965684865506,6,0.0010794614783140588,15,15,0
Co-Cr-Cu-Ni-Zn,BCC,2.8831,2.887734093502725,4.0611112364353295,0.02207039122147569,0.0317284822651693,-0.017803785736760013,12.924244724291393,5,0.004634093502724923,10,5,0
Co-Cr-Fe-Ni-V,FCC,3.582,3.607661352259759,2.128136192273807,0.0015864288004299233,0.021507855404830637,-0.021789403827288438,4.243261932049919,5,0.025661352259759074,10,9,0
Al-Co-Fe-Mn-Ni,FCC,3.6084,3.5957746942701316,3.659054901971217,0.0149741399868032,0.038298681192880726,-0.028745212469648854,3.0689580140953825,5,0.012625305729868419,10,7,0
Co-Cr-Fe-Ni-Pd,FCC,3.6473,3.6485199593594975,3.6275508984103326,0.008883904521324692,0.0254947012088462,0.008622424157907855,4.58245493672966,5,0.00121995935949748,10,8,0
Co-Cr-Fe-Ni-Pd,FCC,3.6803,3.6485199593594975,3.6275508984103326,0.008883904521324692,0.0254947012088462,0.008622424157907855,4.58245493672966,5,0.03178004064050244,10,8,0
Al-Co-Cr-Fe-Ni,FCC,3.58,3.587202821131577,2.395942723918789,0.00826182213334881,0.024452061610697094,-0.01607753497188293,4.486596642200163,5,0.007202821131576886,10,8,0
Al-Co-Fe-Mn-Ni,FCC,3.5862,3.572510040728572,2.56077526652301,0.010249691231586151,0.026593952393843264,-0.018763968011630442,5.1611115508470595,5,0.01368995927142791,10,7,0
Al-Co-Fe-Mn-Ni,FCC,3.6,3.5965659603693774,3.5683168749985374,0.014109601200140525,0.037983782071670746,-0.028492691022524903,3.143613424032757,5,0.0034340396306227206,10,7,0
Al-Co-Fe-Ni,FCC,3.5936,3.5966125958188795,4.232691396937446,0.020860249362970856,0.041141309802225405,-0.03157071078356005,2.3665722867279473,4,0.003012595818879582,6,4,0
Ir-Pd-Pt-Rh-Ru,FCC,3.856,3.848785224212878,1.3415258255389038,0.0,0.0247889435435233,0.030437573210384667,999.0,5,0.00721477578712193,10,10,0
Co-Cr-Fe-Mn-Ni,FCC,3.58,3.5836844200089835,1.3754686510209386,0.002528031325438484,0.02381140002966569,-0.01679484682693339,6.188409518646213,5,0.003684420008983391,10,8,0
Co-Cr-Fe-Mo-Ni,FCC,3.585,3.599823308679663,2.610117078706955,0.0022291453342824057,0.016591610615774806,-0.012755170698789505,6.262409913564573,5,0.014823308679662972,10,9,0
Co-Cr-Fe-Mo-Ni,FCC,3.604,3.5862018394530493,2.104528617381857,0.002522680358025745,0.016220137163574715,-0.011295093342564554,5.898983658891566,5,0.017798160546950825,10,9,0
Co-Cr-Fe-Mo-Ni,FCC,3.595,3.5968527023491066,2.6358760970626554,0.0024786017742482254,0.016013449043195554,-0.011338968966235673,5.980790709939824,5,0.0018527023491063943,10,9,0
Co-Cr-Fe-Ni,FCC,3.5759,3.5731950309378213,1.3014251799572574,0.0031169906482121598,0.01624890731340131,-0.011290353280793947,6.016493943124914,4,0.0027049690621785416,6,5,0
Co-Cr-Fe-Ni,FCC,3.5695,3.567385769465858,1.2965418746916462,0.0024807449668442835,0.01452401787384984,-0.009628450398378273,5.874806291008653,4,0.0021142305341421697,6,5,0
Co-Cr-Fe-Ni,FCC,3.5741,3.5774092802308477,1.265554716419017,0.002485593119562079,0.017047230382079573,-0.013764013072446308,6.599048681155626,4,0.0033092802308476443,6,5,0
Co-Cr-Fe-Ni,FCC,3.573,3.572898684535437,1.2920999248854208,0.002761639851587358,0.01609525815881768,-0.011778875119215201,6.206350149363163,4,0.00010131546456282337,6,5,0
Co-Cr-Fe-Ni,FCC,3.5737,3.57304472870283,1.335862515809279,0.002764577871339039,0.015951913299849303,-0.009855222193283742,5.423751003647328,4,0.0006552712971701347,6,5,0
Co-Cr-Fe-Ni,FCC,3.5795,3.580655142399298,1.2772507075824306,0.0027207029470305935,0.01787656952110047,-0.013776116717797658,6.268083121285342,4,0.001155142399297926,6,5,0
Co-Cr-Fe-Ni,FCC,3.5704,3.5750415597642577,1.298123337592574,0.0023588499540575444,0.016244693397007973,-0.012029845342231678,6.034159349533361,4,0.004641559764257952,6,5,0
Co-Cr-Fe-Ni,FCC,3.5752,3.5749667437713453,1.3137358773084455,0.0029002637882729666,0.016595607180090458,-0.011346349444355199,5.804031883636401,4,0.00023325622865488782,6,5,0
Co-Cr-Fe-Ni,FCC,3.572,3.5721590239978216,1.3124100404166539,0.002593865617393417,0.0157149748321488,-0.010698732249363178,5.808941917568941,4,0.00015902399782152798,6,5,0
Co-Cr-Fe-Ni,FCC,3.5751,3.5771172286921438,1.2870702552613933,0.002567413709250451,0.016975887612876293,-0.012975140342209627,6.241093601317477,4,0.0020172286921438243,6,5,0
Co-Cr-Fe-Ni,FCC,3.5708,3.5662743123097815,1.3376345312901106,0.002930841888468956,0.014482596176294785,-0.007402718792608206,5.125202838430582,4,0.0045256876902186605,6,5,0
Co-Cr-Fe-Ni,FCC,3.5803,3.581701011849384,1.2376243628080021,0.002985184906823242,0.017904938238878284,-0.014357755040974534,6.804514107085446,4,0.0014010118493841262,6,5,0
Co-Cr-Fe-Ni,FCC,3.5767,3.5754697484271105,1.316258913807696,0.002645045953324967,0.01651904207043646,-0.01141434535675749,5.7683159459763775,4,0.0012302515728896957,6,5,0
Co-Cr-Fe-Ni,FCC,3.568,3.5690392081947304,1.259627912171326,0.0021795589352679085,0.01481513785285182,-0.01141089606361158,6.469910406925895,4,0.0010392081947303566,6,5,0

File: hea_xgboost_output/multiphase_classification.csv
composition,phase,struct,is_ss,delta_r,delta_sf_combined,delta_sf_b2,delta_sf_l12,omega_yz,S_mix,VEC,ref
Co-Cr-Fe-Mn-Ni,SS,FCC,1,1.4601423152441408,0.03261262818370215,0.036648673793484805,0.03472521388245957,5.793658001760474,13.380866803977112,8.0,Cantor2004
Co-Cr-Fe-Ni,SS,FCC,1,1.3167955002219704,0.018575916182643978,0.021284573205696378,0.020893037943209958,5.752836761366147,11.52565131835077,8.25,Zhang2008
Mo-Nb-Ta-W,SS,BCC,1,2.265913597971831,0.010265560858197123,0.005644846717667066,0.019949885707478177,5.599250069311099,11.52565131835077,5.5,Senkov2010
Mo-Nb-Ta-V-W,SS,BCC,1,3.29086249479158,0.009129559203459932,0.009620027722139,0.017485782288822898,8.544144863539522,13.380866803977112,5.4,Senkov2010
Mo-Nb-Ta-Ti-V,SS,BCC,1,3.422817060668094,0.014005268777400024,0.0178097205063721,0.01581672690209293,13.652665660932895,13.380866803977112,5.0,Senkov2011
Nb-Ta-Ti-V,SS,BCC,1,3.6433252720193785,0.012999028397477474,0.015698579307798118,0.015467243281304497,117.14671999971723,11.52565131835077,4.75,Senkov2013
Nb-Ti-V-Zr,SS,BCC,1,6.156532613956709,0.012363819277603834,0.015713161058331974,0.011382461495942733,103.75391316779363,11.52565131835077,4.5,Senkov2013
Hf-Nb-Ta-Ti-Zr,SS,BCC,1,4.028084596760398,0.009922441666761242,0.013679839246248169,0.01078855700849608,12.411737847953768,13.380866803977112,4.3999999999999995,Senkov2012
Hf-Nb-Ti-V-Zr,SS,BCC,1,6.17204987727566,0.011144855857584068,0.014173262705147006,0.0101509461088753,192.48376897521086,13.380866803977112,4.4,Senkov2013
Al-Co-Cr-Fe,SS,BCC,1,5.395367723773973,0.0518040295390574,0.062196900303744036,0.03613005152601547,1.6767317091826817,11.52565131835077,6.5,Zhang2008
Al-Co-Cr-Cu-Ni,SS,BCC+FCC,1,5.265825251149856,0.037956779390324547,0.043217962464582454,0.030554246960213638,3.250163592295294,13.380866803977112,7.800000000000001,Yeh2004
Al-Co-Cu-Fe-Ni,SS,BCC+FCC,1,5.30354401678217,0.04541499615335246,0.05523014495484155,0.029862705396121753,3.8510540142658365,13.380866803977112,8.200000000000001,Yeh2004
Mo-Nb-Ta-V,SS,BCC,1,3.6506465422156262,0.009227296319589564,0.009001419920497659,0.01772653130693816,9.85797823144171,11.52565131835077,5.25,Yao2016
Al-Nb-Ti-V,SS,BCC,1,3.4083248563269644,0.02344022235696647,0.02186811705674333,0.025848889476678044,1.3843193821902224,11.52565131835077,4.25,Stepanov2015
Co-Cr-Cu-Fe-Ni,SS,FCC,1,1.2486257339091653,0.01625153008397294,0.019552355147580455,0.0174067133730346,7.397110430073596,13.380866803977112,8.8,Hsu2004
Cr-Fe-Mn-Ti-V,SS,BCC,1,5.169447163630396,0.050491345030736226,0.0592099160140916,0.04005905571553195,3.662252011065781,13.380866803977112,6.0,Guo2011
Co-Fe-Mn-Ni,SS,FCC,1,1.4987191411869754,0.03000619682768931,0.03506826586468724,0.033132414305426176,4.917130993691397,11.52565131835077,8.5,Guo2011
Co-Cr-Fe-Ni-V,SS,FCC,1,2.81839631460833,0.02547570322217094,0.028794476707959593,0.02931329367477439,2.8882362052334525,13.380866803977112,7.6,Guo2011
Al-Co-Cr-Cu-Fe-Ni-V,SS,BCC+FCC,1,4.6882007190107196,0.038251410919392916,0.044654743780299204,0.032155116783758396,3.5646322925824196,16.17829697924588,7.42857142857143,Singh2011
Cr-Mo-Nb-Ta-V-W,SS,BCC,1,4.716245044771973,0.010979692777662566,0.013912733583738287,0.0171047943431666,8.255032165186691,14.896688227162048,5.5,Zhang2015
Hf-Nb-Ta-Ti-Zr,SS,BCC,1,4.188234184989578,0.011295398395541443,0.014200072349366212,0.007882863575782046,26.35212911497496,11.448812578213177,4.1,Dirras2016
Co-Cr-Fe-Ni-Pd,SS,FCC,1,3.6275508984103326,0.026147897260595347,0.03773171071133787,0.02267535176142381,4.58245493672966,13.380866803977112,8.6,Alonso2021
Al-Co-Cr,IM,BCC+B2,0,5.928936323705677,0.04802609630738771,0.055951540980444595,0.0368521722137861,1.0132359816896113,9.133862567986663,6.0,Zhang2008
Al-Co-Cr-Cu-Fe,IM,BCC+FCC+B2,0,3.9864726813710636,0.03599870502964798,0.043115564420012485,0.027012175070192927,24.92168152852866,13.14521343892854,7.888888888888888,Tong2005_Al05
Al-Co-Cr-Cu-Fe,IM,BCC+FCC+B2,0,4.955241460247384,0.04299608511982872,0.05166900526786101,0.030471704197024316,8.41531076343873,13.380866803977112,7.4,Tong2005_Al10
Al-Co-Cr-Cu-Fe,IM,BCC+B2,0,5.70911735643534,0.04892327503289571,0.05891116337920519,0.03337007303141866,3.067398141556294,12.975746340770256,6.666666666666668,Tong2005_Al20
Al-Co-Cr-Cu-Fe,IM,BCC+B2,0,5.912683854907909,0.050732284348413294,0.061134789129835825,0.03409570229067591,2.1715658322728255,12.263784450108734,6.142857142857144,Tong2005_Al30
Al-Co-Cr-Cu-Fe-Ni,SS,FCC,1,3.8675472308939516,0.0327896663526981,0.03912390734844475,0.025595477587842953,16.362821395110394,14.697168880613484,8.272727272727273,Tong2005b_Al05
Al-Co-Cr-Cu-Fe-Ni,IM,BCC+FCC+B2,0,4.859954988542495,0.04029216512248705,0.04803030953941083,0.029842377982859377,5.081156423901994,14.896688227162048,7.833333333333335,Tong2005b_Al10
Al-Co-Cr-Cu-Fe-Ni,IM,BCC+B2,0,5.7393888419201495,0.04744195407296441,0.05652165936388199,0.033970581493433606,2.569690852221847,14.531775362338625,7.142857142857144,Tong2005b_Al20
Al-Co-Cr-Fe-Ni,SS,FCC,1,3.5630264161242584,0.03322720513118592,0.03928180382291977,0.027326406053183625,3.1870137915569745,12.825285523967912,7.88372093023256,Wang2009_Al03
Al-Co-Cr-Fe-Ni,SS,FCC+BCC,1,4.269092495111855,0.03870902125454174,0.0459304984891369,0.030107299893475426,2.556940477659411,13.14521343892854,7.666666666666667,Wang2009_Al05
Al-Co-Cr-Fe-Ni,IM,BCC+FCC+B2,0,4.762157015545557,0.042697041550024115,0.050756188329449836,0.03220022922740355,2.179568223137435,13.308089344004216,7.468085106382979,Wang2009_Al07
Al-Co-Cr-Fe-Ni,IM,BCC+B2,0,5.125576931164959,0.04572495631041808,0.054416172298101737,0.03381395609791049,1.9267721509427373,13.373793453392569,7.285714285714285,Wang2009_Al09
Al-Co-Cr-Fe-Ni,IM,BCC+B2,0,5.272566984476465,0.04697390451313624,0.05592520151036604,0.034482981586006684,1.829008092361806,13.380866803977112,7.200000000000001,Wang2009_Al10
Al-Co-Cr-Fe-Ni,IM,BCC+B2,0,5.779234328841574,0.05142113327299706,0.0612977536418993,0.03685943746462561,1.4995240684520519,13.25390193646719,6.818181818181818,Wang2009_Al15
Al-Co-Cr-Fe-Ni,IM,BCC+B2,0,6.050841601245412,0.053956348269294976,0.06436287734702488,0.03817703512770079,1.3096635488333546,12.975746340770256,6.500000000000001,Wang2009_Al20
Co-Cr-Cu-Fe-Ni-Ti,IM,FCC+Laves,0,4.4923437249596185,0.02564581869595237,0.029560418611374435,0.023649703834333118,7.084199431358385,14.697168880613486,8.363636363636363,Zhou2007_Ti05
Co-Cr-Cu-Fe-Ni-Ti,IM,FCC+Laves,0,5.667804288576069,0.03036286531808748,0.03468454878840684,0.027009937457017314,3.1712305108849304,14.896688227162048,8.000000000000002,Zhou2007_Ti10
Cr-Nb-Ti-Zr,IM,BCC+Laves,0,7.75125011487461,0.017250618120335643,0.022259478904122915,0.016054305348790633,5.185966810691928,11.52565131835077,4.75,Senkov2013_CrNbTiZr
Cr-Nb-Ti-V-Zr,IM,BCC+Laves,0,7.653736785389068,0.01818597250844384,0.023206327321509682,0.01558764696236936,6.449347094916898,13.380866803977112,4.8,Senkov2013_CrNbTiVZr
Al-Co-Cr-Ni,IM,BCC+B2+FCC,0,5.799546205757654,0.04540258874637686,0.052490833076634574,0.03627173958415645,1.2285972510158103,11.52565131835077,7.0,Zhang2008_AlCoCrNi
Al-Co-Cu-Ni-Zn,IM,BCC+FCC+IM,0,5.817767151771457,0.043860469511031897,0.04972227624549317,0.03493934195143126,2.4085560247158795,13.380866803977112,9.0,Guo2011_CuNiCoZnAl
Be-Cu-Hf-Ni-Ti-Zr,IM,BCC+IM,0,12.806986835365128,0.01964210331233169,0.021492314080748937,0.01477376200875263,0.8797670452472911,14.896688227162048,5.833333333333333,Guo2011_TiZrHfCuNiBe
Co-Cr-Fe-Mo-Ni,IM,FCC+sigma,0,3.5827196564102595,0.01797734651844806,0.020206667593667325,0.022369350067063455,6.006092833474083,13.145213438928542,8.0,Shun2012_Mo05
Co-Cr-Fe-Mo-Ni,IM,FCC+sigma+mu,0,4.211247541843993,0.017569283759605606,0.019540998632123902,0.022901302604570933,5.992968723669706,13.364434112303435,7.855670103092782,Shun2012_Mo085
Co-Cr-Fe-Nb-Ni,IM,FCC+Laves,0,5.162458767226831,0.017371411983499247,0.019947221584913886,0.02199760325221812,2.4269350311621825,13.145213438928542,7.888888888888888,He2014_Nb05
Co-Cr-Fe-Nb-Ni,IM,FCC+Laves,0,6.397972758349045,0.016371299956661776,0.018831975868725655,0.022461900788809757,1.8411281380687323,13.380866803977112,7.6,He2014_Nb10
Be-Cu-Ni-Ti-Zr,AM,AM,0,12.518128527847525,0.0216486124241191,0.023433466468358352,0.016548882243885517,0.7712582949514584,13.380866803977112,6.2,Guo2011_AM1
Cu-Hf-Ni-Ti-Zr,AM,AM,0,10.352502799364242,0.017913529131733573,0.018055427638625585,0.017728514410503157,0.9449748113539681,13.380866803977112,6.6,Guo2011_AM2
Be-Cu-Fe-Ni-Ti-Zr,AM,AM,0,11.670108138070482,0.031249334839706832,0.03452746983170538,0.019472802330741962,1.0691082291757343,14.896688227162048,6.5,Guo2011_AM3
Al-Dy-Er-Ni-Tb,AM,AM,0,13.761112998799652,0.09972435805299698,0.026830060610244552,0.13966669209078644,0.5353035037784464,13.380866803977112,4.4,Guo2011_AM4
Ca-Cu-Mg-Ni-Zn,AM,AM,0,17.96930534567894,0.08618888536510544,0.08701787924321236,0.08123635774651665,1.2011805894866487,13.380866803977112,7.4,Guo2011_AM5
Cu-Pd-Sn-Ti-Zr,AM,AM,0,9.974842856765697,0.032858435993777566,0.034539688894566586,0.03443721243882699,0.4214104155797986,13.380866803977112,6.6000000000000005,Takeuchi2013_AM6
