Repository: minimumtone/machine-learning

# 統計学習解析プラットフォーム

「統計学習入門 Python編」の解説事例をプログラム化した統合解析プラットフォームです。

## 概要

このプロジェクトは、統計学習の重要な概念と手法を実際のデータで学習できるStreamlitアプリケーション群です。各章の重要な例題とケーススタディを実装しています。

## 解析プログラム一覧

### 1. Boston住宅価格分析 (`boston_housing_analysis.py`)
- **概要**: 線形回帰による住宅価格予測
- **学習内容**: 単回帰、重回帰、モデル評価、残差分析
- **データセット**: Boston Housing Dataset (506サンプル, 13特徴量)

### 6. 決定木・アンサンブル (`tree_methods_analysis.py`)
- **概要**: 決定木・ランダムフォレスト・ブースティング
- **学習内容**: 決定木、ランダムフォレスト、ブースティング、特徴量重要度
- **データセット**: Boston Dataset, Heart Disease Dataset

File: laves_fig6/b2_offstoich/analysis/b2_offstoich_boltzmann_mix.csv
x_Al_target,x_Al,V_mix,a_mix,selected_branch,dG_eV
0.2,0.203125,11.19956880906826,2.8188824226235716,antisite,
0.3,0.296875,11.436875966831366,2.8386530856212295,antisite,
0.4,0.398438,11.717322304603771,2.8616692228029836,antisite,0.1050563421665004
0.42,0.421875,11.779965592238321,2.866759839826422,antisite,0.1152709317906021
0.44,0.4375,11.820430220285012,2.8700386745529607,antisite,0.09118659521284778
0.46,0.460938,11.885725989542898,2.8753137174493006,antisite,0.05187688987837458
0.47,0.46875,11.907199864678525,2.877044279734788,antisite,0.03919478537535115
0.48,0.476562,11.931899824155975,2.879032256507261,antisite,0.024997552521177968
0.49,0.492188,11.946560374963425,2.8802109200403287,antisite,0.013611889267436283
0.5,0.5,11.974527545032217,2.882456714930723,perfect,0.0
0.51,0.512,12.206308422789965,2.8780927955445867,vacancy,-0.010240338493010204
0.52,0.520325,12.350287687905706,2.8738718820498135,vacancy,-0.02714883462778217
0.53,0.528926,12.505403060512407,2.8701264357811183,vacancy,-0.03611903923221349
0.54,0.537815,12.660533368770006,2.865978923585827,vacancy,-0.038872690860295434
0.56,0.561404,13.08921001438155,2.8567971524982845,vacancy,-0.06213534944700694
0.58,0.581818,13.449308722977833,2.8486398147068557,vacancy,-0.06804049199542828
0.6,0.598131,13.737892546337344,2.8425482131982243,vacancy,-0.0752695110818189
0.62,0.621359,14.128406323880315,2.833023233989452,vacancy,
0.64,0.64,14.467898129703686,2.8275378378861924,vacancy,
0.66,0.659794,14.809342517636503,2.820822710671471,vacancy,

File: laves_fig6/b2_offstoich/analysis/b2_offstoich_branch_means.csv
x_Al_target,branch,x_Al,V,Vstd,a,astd,Ef,G,Gstd,Omega_total_eV,n_atoms,n_sites,n,n_total,alpha_mean,alpha_std
0.2,antisite,0.203125,11.19956880906826,0.023181648734477436,2.8188824226235716,0.0019445996840259593,-0.34223352974931515,-0.3828306717634164,0.009255186533769789,-49.0023259857173,128,128,3,3,,
0.3,antisite,0.296875,11.436875966831366,0.024593626839623427,2.8386530856212295,0.0020343345478792286,-0.4767289336948837,-0.517326075708985,0.0072773416558302205,-66.21773769075008,128,128,3,3,,
0.32,vacancy,0.319149,11.953573794892195,0.0,2.5990534775166854,0.0,-0.4022817255043242,-0.45890092062471816,0.0,-43.13668653872351,94,128,1,1,,
0.34,vacancy,0.340206,11.905954696573438,0.03250687783539853,2.622920628952097,0.002387126352403522,-0.4513589464925212,-0.506347911373177,0.00574104157578226,-49.11574740319817,97,128,2,2,,
0.36,vacancy,0.36,12.046277471563805,0.0,2.660057122283145,0.0,-0.4685484883323249,-0.5213004040034919,0.0,-52.13004040034919,100,128,1,1,,
0.38,vacancy,0.378641,12.134932526150516,0.0,2.6929701458160507,0.0,-0.466733249510232,-0.5166843868492094,0.0,-53.21849184546856,103,128,1,1,,
0.4,antisite,0.398438,11.717322304603771,0.010236479713968849,2.8616692228029827,0.0008332072670517765,-0.6054500352371793,-0.635404754529025,0.0035656623021160447,-81.3318085797152,128,128,3,3,,
0.4,vacancy,0.401869,12.350892567252883,0.14508145505787215,2.743445184541738,0.010727331830135248,-0.4849668099370308,-0.5303484123625246,0.006156924488613195,-56.74728012279013,107,128,3,3,,
0.41,vacancy,0.407407,12.397139216742097,0.35693146286217486,2.755253084597669,0.02659486509119495,-0.5024250745444431,-0.5465171397981182,0.05257821129589136,-59.02385109819678,108,128,3,3,,
0.42,antisite,0.421875,11.779965592238321,0.010863170258630301,2.866759839826422,0.0008810859035564366,-0.6285439282826588,-0.6540730694140161,0.0029351064004903794,-83.72135288499406,128,128,3,3,,
0.42,vacancy,0.418182,12.610008806591317,0.08323730174464634,2.7880975656397617,0.006129620624425372,-0.497467826385572,-0.538802137623414,0.00715142057896438,-59.268235138575534,110,128,3,3,,
0.43,vacancy,0.428571,12.60912757594096,0.034898722262057584,2.80483584746225,0.0025881796408942595,-0.5176737317647796,-0.5560057985797626,0.0023937638470746298,-62.272649440933414,112,128,3,3,,
0.44,antisite,0.4375,11.820430220285012,0.0068272435563701645,2.8700386745529607,0.0005525301057683722,-0.645033630520888,-0.6670593374703304,0.001997755969776731,-85.3835951962023,128,128,3,3,,
0.44,vacancy,0.438596,12.561807719875352,0.026923417969113544,2.8178996632959787,0.0020132459634519505,-0.5407999401460591,-0.5758727422574826,0.006509033255954719,-65.64949261735302,114,128,3,3,,
0.45,vacancy,0.44827600000000006,12.523451841449573,0.024070130829730838,2.8313957087818427,0.0018146577295370643,-0.5646681774162916,-0.5962047043564523,0.0029317016046247874,-69.15974570534847,116,128,3,3,,
0.46,antisite,0.460938,11.885725989542898,0.001070088668848586,2.8753137174493006,8.628957219408762e-05,-0.6653480530702508,-0.6810628728438717,0.0010638210580355756,-87.17604772401558,128,128,3,3,,
0.46,vacancy,0.462185,12.433260845562144,0.004693781917165045,2.848725957784184,0.00035850659659724434,-0.603544464213451,-0.6291859829654971,0.0033319747831454076,-74.87313197289417,119,128,3,3,,
0.47,antisite,0.46875,11.907199864678525,0.0011826289683744614,2.877044279734788,9.524904056221995e-05,-0.672537568054682,-0.6857881890131724,0.000505110747550373,-87.78088819368607,128,128,3,3,,
0.47,vacancy,0.47107399999999994,12.335103464990192,0.013254966805067476,2.857038037930119,0.0010236258206165834,-0.6254453087820966,-0.6466853334917393,0.0010588434744823725,-78.24892535250045,121,128,4,6,,
0.48,antisite,0.476562,11.931899824155975,0.0017378453584707305,2.879032256507261,0.00013977805118643743,-0.6780291586959551,-0.6885779052867607,0.0004526701708312192,-88.13797187670536,128,128,3,3,,
0.48,vacancy,0.479675,12.240495526670985,0.0063454964249387204,2.8653303747997825,0.0004951713170145192,-0.6472267191800262,-0.6635803527655828,0.0017993097300413041,-81.62038339016668,123,128,3,3,,
0.49,antisite,0.492188,11.946560374963425,8.283938751216114e-13,2.8802109200403287,6.606414735503971e-14,-0.6876297365556603,-0.6917539618126352,5.20740757162067e-16,-88.5445071120173,128,128,3,3,,
0.49,vacancy,0.488,12.141968504545307,0.0008831715170586502,2.8730270402352884,6.965907775263723e-05,-0.6676017560048633,-0.6784036725138481,0.000326714170970451,-84.800459064231,125,128,4,6,,
0.5,vacancy,0.5,11.974527545032217,0.0,2.882456714930723,0.0,-0.6920193068237968,-0.6920193068237968,0.0,-88.57847127344598,128,128,1,1,,
0.51,antisite,0.507812,12.023251845678487,4.326513913973737e-13,2.886360992170791,3.433875125975182e-14,-0.679512586274579,-0.6836368115315539,1.3597399555105183e-15,-87.5055118760389,128,128,3,3,,
0.51,vacancy,0.512,12.206308422789965,0.001380053096770363,2.8780927955445867,0.00010846399721892546,-0.6830752335155794,-0.6938771500245641,6.168953284024375e-05,-86.73464375307053,125,128,3,3,,
0.52,antisite,0.523438,12.131862618920414,0.0008983610864796679,2.895026163360263,7.145926904834359e-05,-0.6542206608799152,-0.6647694074707206,0.00043521306119332287,-85.09048415625223,128,128,3,3,,
0.52,vacancy,0.520325,12.350287687905706,0.0016990029146335306,2.8738718820498135,0.00013178167987088114,-0.675564608512946,-0.6919182420985027,0.0012682079209013545,-85.10594377811583,123,128,3,3,,
0.53,antisite,0.53125,12.190583183557473,0.0020640725919484123,2.8996894717758477,0.00016365112723903965,-0.6408866755914996,-0.65413729654999,0.0010497551508519205,-83.72957395839872,128,128,3,3,,
0.53,vacancy,0.528926,12.505403060512405,0.0024820285699014848,2.8701264357811183,0.00018989114709221718,-0.6690163110725607,-0.6902563357822032,0.0012993548835014447,-83.52101662964661,121,128,3,3,,
0.54,antisite,0.539062,12.247594790923545,0.0021145897492724735,2.9042027616118333,0.0001671393446458052,-0.6275278365477908,-0.6432426563214116,0.0007038537116813221,-82.33506000914069,128,128,3,3,,
0.54,vacancy,0.537815,12.660533368770006,0.004614474501153242,2.865978923585827,0.00034819873741346094,-0.656473828429661,-0.6821153471817071,0.002590832990315319,-81.17172631462314,119,128,3,3,,
0.542373,vacancy,0.542373,12.741894037812926,0.0015373673284803612,2.86403732604686,0.00011518378346330321,-0.6571879443842595,-0.6848805720521726,0.0032738010743473497,-80.81590750215636,118,128,3,3,-0.10067487125115593,0.07055830440260298
0.547009,vacancy,0.547009,12.830934666714805,0.012804413821217199,2.8625606375432384,0.0009521390436019045,-0.6510105015569377,-0.680665990818568,0.0020518777213782233,-79.63792092577248,117,128,3,3,-0.12677298445669988,0.07260582917433275
0.551724,vacancy,0.551724,12.906994751324085,0.009320362815641718,2.8600109734289276,0.0006884379386767933,-0.6473979946593956,-0.6789345215995563,0.0027190374433686522,-78.75640450554852,116,128,3,3,-0.08953027941858042,0.0951121798427729
0.556522,vacancy,0.556522,12.997446863026852,0.004535628055947754,2.8584151283944323,0.0003324719576099004,-0.6409505310318407,-0.6742914359827646,0.0021774814931718196,-77.54351513801792,115,128,3,3,-0.04498724619936743,0.029668311848040446
0.56,antisite,0.5625,12.433943236325513,0.01331635835766408,2.9188576932541803,0.0010417884235363508,-0.5893732051625117,-0.6113989121119542,0.0019574471096491072,-78.25906075033014,128,128,3,3,,
0.56,vacancy,0.561404,13.08921001438155,0.013352099171665754,2.8567971524982845,0.0009712033983152406,-0.6384614594475377,-0.6735342615589611,0.002224693648481947,-76.78290581772156,114,128,3,3,,
0.58,antisite,0.578125,12.584243956365057,0.012796080522987242,2.930571633741136,0.0009934953214997167,-0.5606018600527283,-0.5861310011840856,0.005984506857643953,-75.02476815156295,128,128,3,3,,
0.58,vacancy,0.581818,13.449308722977833,0.01004748452299971,2.8486398147068557,0.0007093655104648185,-0.6128371819416718,-0.6541714931795138,0.0035779907375475557,-71.95886424974653,110,128,3,3,,
0.6,antisite,0.601562,12.815046558635759,0.033776179124164495,2.948378063697941,0.0025893874960678256,-0.5303616489807704,-0.5603163682726161,0.002227956003781041,-71.72049513889486,128,128,3,3,,
0.6,vacancy,0.598131,13.737892546337344,0.02795985057596377,2.8425482131982243,0.0019291752062978761,-0.5902042769289412,-0.635585879354435,0.0030713050848980667,-68.00768909092454,107,128,3,3,,
0.61,antisite,0.609375,12.887945093828167,0.0534761601926574,2.9539558794751515,0.004082936583390466,-0.5142260896890871,-0.5454628040695736,0.002829768614276155,-69.81923892090542,128,128,3,3,-0.10685107607552073,0.10092949398101987
0.62,vacancy,0.621359,14.128406323880315,0.006175964613771472,2.833023233989452,0.00041283313176306496,-0.5575226201866207,-0.607473757525598,0.0008463108495064613,-62.56979702513659,103,128,3,3,,
0.63,antisite,0.632812,13.296644543924847,0.14643935232659608,2.984833469979557,0.01097499615273818,-0.4856717727304451,-0.5202416688465389,0.005846900026705048,-66.59093361235698,128,128,3,3,-0.14225514403292178,0.05420461908896417
0.64,vacancy,0.64,14.467898129703686,0.02041433349066077,2.8275378378861924,0.0013301286793687135,-0.5322566710096349,-0.5850085866808018,0.0052217729427590015,-58.500858668080184,100,128,3,3,,
0.65,antisite,0.648438,13.525897187207418,0.16161593894412093,3.001885240253472,0.011978288443873992,-0.4654671382307427,-0.5018656459152454,0.002678214754415996,-64.23880267715141,128,128,3,3,-0.09950382950382952,0.1362284152184351
0.66,vacancy,0.659794,14.809342517636503,0.019280318503858987,2.820822710671471,0.0012240883156643433,-0.5059931021199675,-0.5609820670006238,0.003525162293796475,-54.41526049906051,97,128,3,3,,
0.67,antisite,0.671875,14.117206395153296,0.08405152660650984,3.0450334283206306,0.006043241255978403,-0.43974933623744494,-0.47835009245484583,0.0036439181178689185,-61.22881183422027,128,128,2,2,0.02294293908037335,0.03010929055962601
0.68,vacancy,0.679348,15.129224205913053,0.0053172611489359185,2.8134647916934052,0.0003296048132822432,-0.47236754253418106,-0.5301821571767854,0.00021723018084759014,-97.55351692052851,184,250,6,10,-0.023081232296058428,0.01781495396522452
0.69,antisite,0.6875,14.380076859362143,0.029094317122490145,3.0638222778750417,0.002066239346327737,-0.4279915599873713,-0.46772052893531124,0.0019266577488758127,-59.86822770371984,128,128,6,8,0.047219165637212526,0.04639258365099365
0.7,antisite,0.703125,14.394542322809933,0.07471587982238692,3.0648458460383408,0.005302786819749002,-0.4067135903164858,-0.44731073233058705,3.616375493412484e-05,-57.25577373831514,128,128,2,2,,
0.7,vacancy,0.6983239999999998,15.425382238060047,0.03903131580710368,2.8058173295989186,0.002367394852190052,-0.4418306896345649,-0.5005824808425364,0.0006161062786861849,-89.60426407081401,179,250,6,10,-0.020205812283554742,0.025138448397336005
0.71,antisite,0.7109379999999998,14.557895737099974,0.027909116883378986,3.076399375967933,0.001967253533459086,-0.39754481231760147,-0.4384808556762394,0.001330187041036008,-56.12554952655864,128,128,7,11,0.013924237761882714,0.06402215570277692
0.72,vacancy,0.7183910000000001,15.49971771151633,0.02055624602687286,2.783904100166771,0.0012301434542911836,-0.40891901631263666,-0.4680714747024535,0.0005415035946664926,-81.4444365982269,174,250,6,10,-0.01101487044295795,0.018354484873577954
0.73,antisite,0.726562,14.778876018457156,0.07064698234132895,3.091881455224331,0.004930430810351265,-0.38089938028727344,-0.4223262356303068,0.00529400654157871,-54.05775816067927,128,128,8,12,0.026369175317070125,0.060009321786446065
0.74,vacancy,0.7396450000000001,15.691510285304178,0.022092936871124964,2.7683036972781796,0.0012992523644801918,-0.37491946370467377,-0.4338707029236828,0.000901182329250078,-73.3241487941024,169,250,6,10,-0.014773205077139692,0.01574716427328295
0.75,antisite,0.75,15.033570117838428,0.051738625033015184,3.1095453716250847,0.0035676062214103905,-0.34978356133431304,-0.391485401507655,0.0029631159591085483,-50.11013139297984,128,128,6,8,0.008043448189918988,0.05044648245365236
0.76,vacancy,0.762195,15.765307874638324,0.062137154964661684,2.7450155244349985,0.003609272277369271,-0.34054617666332554,-0.3986106394710777,0.0017075361253341375,-65.37214487325674,164,250,6,8,-0.02236541885813835,0.027503809948025072
0.77,antisite,0.773438,15.254893782932768,0.0,3.1247340596170803,0.0,-0.3258655880270384,-0.36729244337007183,0.0,-47.013432751369194,128,128,1,1,0.0670222222222223,
0.78,vacancy,0.78125,15.864973621645802,0.031633001149973944,2.728242402227714,0.0018139538034891997,-0.31008156573913254,-0.36687166274843663,0.0006419807944599688,-58.69946603974986,160,250,5,7,-0.06498840721891477,0.07584670748047448
0.79,antisite,0.789062,15.420438169902503,0.0459252923146072,3.1359949596401187,0.0031132205384696954,-0.29765517326768576,-0.33859121662632374,0.0014727936233847603,-43.33967572816944,128,128,2,2,0.02841373194240225,0.005264231678650836
0.8,antisite,0.796875,15.407097126562174,0.04643112633476838,3.135090289599029,0.00314932717837623,-0.2856099476117411,-0.3262070896258423,0.0011380236464914111,-41.75450747210781,128,128,2,2,,
0.8,vacancy,0.8012820000000003,16.003476585579612,0.06143551488023525,2.713162077112105,0.0034754829423507597,-0.2800206561064328,-0.33495965343622036,0.0022249767353403564,-52.253705936050366,156,250,5,7,-0.024461412342310744,0.06917046487706265
0.825,antisite,0.824,15.795184183530225,0.08914187968939549,3.161189545225317,0.005953089836390901,-0.24819213815587557,-0.28804317586792566,0.0016199216228331684,-72.01079396698141,250,250,3,3,0.0077416990379146665,0.029422249423183416
0.825,vacancy,0.822368,16.08622265163159,0.12542674281005808,2.694390863153021,0.006996992716738865,-0.24964102411519376,-0.30206478136702536,0.004387119169448996,-45.913846767787845,152,250,3,3,-0.06205373310347093,0.08677541043672896
0.85,antisite,0.852,16.065790594876862,0.020865010453902252,3.179147258585779,0.0013760392064416384,-0.20896609681622932,-0.24622263706450562,0.002019326293697947,-61.555659266126405,250,250,3,3,0.0229515742542797,0.017148392787378716
0.85,vacancy,0.85034,16.334406714491568,0.07906520971229748,2.6781576777379565,0.00431816496210143,-0.20075737733063378,-0.24892952171660995,0.004614367991811895,-36.59263969234166,147,250,3,3,-0.14587660476953265,0.04325464572024144
0.875,antisite,0.876,16.12135672251726,0.05577402873098929,3.1828058134155484,0.0036713955722152613,-0.16826902213373396,-0.20255095646752144,0.0031592717703164547,-50.63773911688037,250,250,3,3,0.007021272319501232,0.02395304103592707
0.875,vacancy,0.874126,16.528884855393578,0.05015626276704047,2.6641350135074564,0.0026931732657219467,-0.16389105496180845,-0.20758870833680088,0.001763309203629306,-29.685185292162526,143,250,3,3,-0.008941932929304265,0.03683686421782846
0.9,antisite,0.9,16.357616713800756,0.0430990761791158,3.1982797695133756,0.002810114148193223,-0.1298560457585308,-0.16038604684590266,0.0003466907768087864,-40.09651171147567,250,250,3,3,0.007695265411314767,0.009099248359720084
0.9,vacancy,0.899281,16.69320819198431,0.03543966438521411,2.6477771113551283,0.001873743975609064,-0.1258415832408947,-0.1638754184086902,0.0008805550034096432,-22.778683158807937,139,250,2,2,-0.0797059053866671,0.0
0.925,antisite,0.924,16.486021209642352,0.010490255333519223,3.2066281708127917,0.0006802210786837869,-0.08999954724791097,-0.11587216602149014,0.0006732053375709448,-28.968041505372536,250,250,3,3,0.009204536034657066,0.0053490484194431455
0.925,vacancy,0.925926,16.803229379746142,0.04633658948377227,2.6278783627335147,0.0024162955060935344,-0.08110180524824866,-0.1119505909021274,0.001409002063871418,-15.113329771787201,135,250,3,3,-0.002020946240604133,0.024784367710244875
0.95,antisite,0.948,16.53554129449348,0.013430313252939075,3.209835550290867,0.0008689336854911988,-0.04995099144562446,-0.0700420021331332,0.004163813201236051,-17.510500533283302,250,250,3,3,0.012783848021613498,0.0046276279655729806
0.95,vacancy,0.94697,17.028310185276652,0.040841910593336736,2.619861332832525,0.0020955236887593336,-0.042591177508909166,-0.0667297070538493,0.0028196468463304934,-8.808321331108106,132,250,3,3,-0.0024094033720972684,0.06363812604993056
0.975,antisite,0.976,16.668801925021995,0.061653492919991615,3.218432117202543,0.003969552580416224,-0.01751393122576937,-0.02882055813328827,0.004967338153498179,-7.205139533322067,250,250,3,3,0.007807736920411267,0.005262369382609882
0.975,vacancy,0.976562,17.045576044735775,0.2759382723084749,2.5939528185834324,0.014040585388564158,-0.0014496059178625998,-0.014013049514984144,0.018211689840708162,-1.7936703379179704,128,250,3,3,-0.03521140289817801,0.0042031413798433274

File: laves_fig6/b2_offstoich/analysis/b2_offstoich_hybrid_c_vac.csv
x_Al_target,x_Al,c_model,c_hybrid_1273K,p_antisite_1273K,c_total_1273K,prob_vacancy_1273K,prob_antisite_1273K,G_antisite_1273K,c_hybrid_1473K,p_antisite_1473K,c_total_1473K,prob_vacancy_1473K,prob_antisite_1473K,G_antisite_1473K,G_vacancy_1273K,G_vacancy_1473K
0.2,0.203125,0.0,,,,,,-0.3773185004105173,,,,,,-0.3828306717634163,,
0.3,0.296875,0.0,,,,,,-0.511813904356086,,,,,,-0.5173260757089849,,
0.32,0.319149,0.0,,,,,,,,,,,,,-0.45121331775704754,-0.4589009206247181
0.34,0.340206,0.0,,,,,,,,,,,,,-0.4988816568068966,-0.506347911373177
0.36,0.36,0.0,,,,,,,,,,,,,-0.5141378899951867,-0.5213004040034919
0.38,0.378641,0.0,,,,,,,,,,,,,-0.5099021550312898,-0.5166843868492093
0.4,0.400153,0.0,0.044876352043089054,0.0,0.044876352043089054,0.27353205054835233,0.7264679494516477,-0.6313375828668599,0.049898334050898926,0.0,0.049898334050898926,0.30414222659595536,0.6958577734040446,-0.635404754529025,-0.5241866197725049,-0.5303484123625245
0.41,0.407407,0.0,,,,,,,,,,,,,-0.5405304371160171,-0.5465171397981183
0.42,0.420029,0.0,0.03590646476986577,0.0,0.03590646476986577,0.25533486058571214,0.7446651394142878,-0.6506067909168868,0.04041341721556309,0.0,0.04041341721556309,0.28738430019955974,0.7126156998004403,-0.6540730694140161,-0.5331898754051055,-0.538802137623414
0.43,0.428571,0.0,,,,,,,,,,,,,-0.5508011730787464,-0.5560057985797625
0.44,0.438048,0.0,0.032810267753274364,0.0,0.032810267753274364,0.2999795908870799,0.70002040911292,-0.6640687458953891,0.0358475912098965,0.0,0.0358475912098965,0.32774940534762514,0.6722505946523748,-0.6670593374703304,-0.5711106509999913,-0.5758727422574825
0.45,0.448276,0.0,,,,,,,,,,,,,-0.5919227590828392,-0.5962047043564523
0.46,0.461562,0.0,0.026790981163179475,0.0,0.026790981163179475,0.3810272876541081,0.6189727123458919,-0.6789291566492185,0.028070529549813476,0.0,0.028070529549813476,0.3992253091529028,0.6007746908470972,-0.6810628728438717,-0.6257044461356198,-0.6291859829654971
0.47,0.469912,0.0,0.022379311490397912,0.0,0.022379311490397912,0.409221695824419,0.590778304175581,-0.683989055142366,0.0231553409494676,0.0,0.0231553409494676,0.4234119487902647,0.5765880512097353,-0.6857881890131725,-0.6437094898958466,-0.6465934036378213
0.48,0.478119,0.0,0.017246257198260145,0.0,0.017246257198260145,0.4415041842754597,0.5584958157245402,-0.6871456246905888,0.01761425291312296,0.0,0.01761425291312296,0.45092487457594777,0.5490751254240522,-0.6885779052867605,-0.6613599001402527,-0.6635803527655828
0.49,0.490094,0.0,0.010944394297469622,0.0,0.010944394297469622,0.46696082335870387,0.5330391766412961,-0.6911939855387756,0.01109101237883369,0.0,0.01109101237883369,0.47321652816357074,0.5267834718364292,-0.6917539618126352,-0.6766754172147188,-0.6781420725451988
0.5,0.5,0.0,0.0,0.0,0.0,,,-0.6920193068237968,0.0,0.0,0.0,,,-0.6920193068237968,-0.6920193068237968,-0.6920193068237968
0.51,0.509906,0.01942711009480169,0.012216991685788678,0.007352965274932455,0.015893474323254907,0.5212583119269836,0.47874168807301654,-0.6830768352576944,0.012191198539999865,0.007379269434525604,0.015880833257262666,0.5201578043733276,0.47984219562667246,-0.6836368115315539,-0.6924104946940841,-0.6938771500245641
0.52,0.521881,0.04192810053623286,0.021866708980348808,0.02093933823454419,0.0323363780976209,0.5597877498969295,0.44021225010307063,-0.6633371268745488,0.021612021583592544,0.02120517151584478,0.032214607341514934,0.5532677525399692,0.4467322474600309,-0.6647694074707206,-0.6896977894731725,-0.6919182420985026
0.53,0.530088,0.056760386954618824,0.03167337391758971,0.026596649133545425,0.04497169848436242,0.5791702659216404,0.42082973407835955,-0.6523381626791835,0.031208060489118773,0.02708996326288804,0.04475304212056279,0.5706616775153147,0.4293383224846853,-0.6541372965499901,-0.6873724220402287,-0.6902563357822034
0.54,0.538439,0.07138884013680302,0.0411112842984182,0.03260520349857243,0.057413886047704414,0.5846938211330588,0.4153061788669412,-0.6411089401267585,0.040497780801837226,0.03326587130346015,0.0571307164535673,0.5759684380705739,0.42403156192942615,-0.6432426563214116,-0.6786338103518298,-0.6821153471817071
0.56,0.561952,0.11024429132737312,0.06936542508587047,0.04594392128428981,0.09233738572801538,0.6341981722136729,0.36580182778632714,-0.6084083205370128,0.0678115597385314,0.04769031676362556,0.09165671812034418,0.6199914033237156,0.38000859667628434,-0.6113989121119541,-0.6687721703014698,-0.6735342615589612
0.58,0.579971,0.13788867211578493,0.09081750501929078,0.05459987077540873,0.11811744040699515,0.6458133690260678,0.3541866309739322,-0.5826647226869562,0.08871879262563998,0.057034257525437226,0.11723592138835859,0.630889192004551,0.36911080799544915,-0.5861310011840856,-0.6485592309612053,-0.6541714931795137
0.6,0.599846,0.1664534176660195,0.10841957371996763,0.06962279634517077,0.14323097189255302,0.6608431160074217,0.3391568839925783,-0.556249196610451,0.10566439932251165,0.0729281597835778,0.14212847921430055,0.6440496720610234,0.35595032793897663,-0.5603163682726161,-0.6294240867644153,-0.6355858793544349
0.61,0.609375,0.17948717948717952,,,,,,-0.5412215665433704,,,,,,-0.5454628040695736,,
0.62,0.621359,0.1953122108153258,,,,,,,,,,,,,-0.6006915257076785,-0.607473757525598
0.63,0.632812,0.20987591891430635,,,,,,-0.5155478608199138,,,,,,-0.5202416688465388,,
0.64,0.64,0.21875,,,,,,,,,,,,,-0.5778460726724968,-0.5850085866808019
0.65,0.648438,0.22891625722119924,,,,,,-0.49692355390105625,,,,,,-0.5018656459152454,,
0.66,0.659794,0.24218771313470566,,,,,,,,,,,,,-0.553515812434343,-0.5609820670006236
0.67,0.671875,0.2558139534883721,,,,,,-0.47310898502546345,,,,,,-0.4783500924548458,,
0.69,0.6875,0.2727272727272727,,,,,,-0.4647265696843255,,,,,,-0.47012086282050203,,
0.7,0.703125,0.28888888888888886,,,,,,-0.441798560977688,,,,,,-0.44731073233058705,,
0.71,0.710938,0.29670379132920166,,,,,,-0.4323360387206919,,,,,,-0.4378942251916543,,
0.73,0.726562,0.3118274834081607,,,,,,-0.4097088788752559,,,,,,-0.4153337064846291,,
0.75,0.75,0.33333333333333337,,,,,,-0.38513670102166003,,,,,,-0.3907988653357594,,
0.77,0.773438,0.3535357714516225,,,,,,-0.3616676157606986,,,,,,-0.3672924433700718,,
0.79,0.789062,0.36633623213385014,,,,,,-0.3330330301553613,,,,,,-0.3385912166263237,,
0.8,0.796875,0.37254901960784315,,,,,,-0.3206949182729433,,,,,,-0.3262070896258423,,

File: laves_fig6/b2_offstoich/analysis/b2_offstoich_sizecheck.csv
structure_id,branch,x_Al_target,x_Al,seed,n_Ni,n_Al,n_atoms,n_sites,energy_eV,volume_A3,V_per_atom_A3,a_eff_A,E_form_eV_atom,converged,rep
b2_x0.460_vacAl_r4_s0_szchk,vacancy,0.46,0.462185,0,64,55,119,128,-643.4453050296256,1478.8230125401742,12.427084138993061,2.8482541711936213,-0.6011750257028871,True,4
b2_x0.460_vacAl_r4_s1_szchk,vacancy,0.46,0.462185,1,64,55,119,128,-642.8919221803671,1478.8026372282145,12.426912917884156,2.84824108999474,-0.5965247496586983,True,4
b2_x0.460_vacAl_r4_s2_szchk,vacancy,0.46,0.462185,2,64,55,119,128,-643.562416480109,1477.5496432456991,12.416383556686547,2.8474364215665426,-0.6021591555388823,True,4
b2_x0.460_vacAl_r5_s0_szchk,vacancy,0.46,0.458874,0,125,106,231,250,-1248.89088962867,2874.8166611468387,12.445093771198437,2.843806527400079,-0.5938934061152485,True,5
b2_x0.460_vacAl_r5_s1_szchk,vacancy,0.46,0.458874,1,125,106,231,250,-1248.0528950594576,2872.193535918081,12.433738250727624,2.8429413208457373,-0.5902657239974456,True,5
b2_x0.460_vacAl_r5_s2_szchk,vacancy,0.46,0.458874,2,125,106,231,250,-1248.5972039114108,2873.5718297710596,12.439704890783808,2.843396000272554,-0.5926220393738666,True,5
b2_x0.540_vacNi_r4_s0_szchk,vacancy,0.54,0.537815,0,55,64,119,128,-632.2494300279997,1506.9871881578492,12.663757883679406,2.866222243471218,-0.6586142147478006,True,4
b2_x0.540_vacNi_r4_s1_szchk,vacancy,0.54,0.537815,1,55,64,119,128,-632.5484608704747,1506.9830256362816,12.663722904506567,2.86621960449216,-0.6611270789702802,True,4
b2_x0.540_vacNi_r4_s2_szchk,vacancy,0.54,0.537815,2,55,64,119,128,-632.1946616631878,1506.622311349695,12.660691692014245,2.865990898341259,-0.6581539763880374,True,4
b2_x0.540_vacNi_r5_s0_szchk,vacancy,0.54,0.541126,0,106,125,231,250,-1225.6822528312566,2939.001805936103,12.722951540848932,2.8648152068601407,-0.6582098564686503,True,5
b2_x0.540_vacNi_r5_s1_szchk,vacancy,0.54,0.541126,1,106,125,231,250,-1225.5416615186607,2938.7783383333926,12.721984148629405,2.8647425960832864,-0.6576012360678022,True,5
b2_x0.540_vacNi_r5_s2_szchk,vacancy,0.54,0.541126,2,106,125,231,250,-1225.285258451514,2937.9797809518636,12.718527190267809,2.864483092720128,-0.6564912660801541,True,5

File: laves_fig6/b2_offstoich/analysis/b2_offstoich_volumes.csv
structure_id,branch,x_Al_target,x_Al,seed,n_Ni,n_Al,n_atoms,n_sites,energy_eV,volume_A3,V_per_atom_A3,a_eff_A,E_form_eV_atom,converged
b2_x0.500_perfect,perfect,0.5,0.5,0,64,64,128,128,-694.0398846214761,1532.7395257641238,11.974527545032217,2.882456714930723,-0.6920193068237968,True
b2_x0.420_antisiteNi_s0,antisite,0.42,0.421875,0,74,54,128,128,-706.2050669539711,1507.315020396303,11.775898596846117,2.8664300691542985,-0.6305394943348639,True
b2_x0.420_vacAl_s0,vacancy,0.42,0.418182,0,64,46,110,128,-593.9747336401927,1379.445637889415,12.540414889903772,2.7829679537337797,-0.5056835731478058,True
b2_x0.420_antisiteNi_s1,antisite,0.42,0.421875,1,74,54,128,128,-706.1255815581317,1506.7805122056452,11.771722751606603,2.86609120800771,-0.629918514679868,True
b2_x0.420_vacAl_s1,vacancy,0.42,0.418182,1,64,46,110,128,-592.5398937918591,1397.2437871899929,12.702216247181754,2.794885825187844,-0.49263957452659135,True
b2_x0.420_antisiteNi_s2,antisite,0.42,0.421875,2,74,54,128,128,-705.5182549857639,1509.4112548175672,11.792275428262244,2.8677582423172567,-0.6251737758332445,True
b2_x0.420_vacAl_s2,vacancy,0.42,0.418182,2,64,46,110,128,-592.6983770569891,1384.6134810957265,12.587395282688423,2.7864389179976623,-0.4940803314823189,True
b2_x0.440_antisiteNi_s0,antisite,0.44,0.4375,0,72,56,128,128,-704.1108268714737,1512.2347563146745,11.814334033708395,2.8695452693422387,-0.6454823035826625,True
b2_x0.440_vacAl_s0,vacancy,0.44,0.438596,0,64,50,114,128,-614.2091715956337,1428.9317718103707,12.53448922640676,2.815856418762192,-0.5346129956209604,True
b2_x0.440_antisiteNi_s1,antisite,0.44,0.4375,1,72,56,128,128,-704.2755109700058,1512.8511358589133,11.81914949889776,2.869935087290776,-0.6467688981024446,True
b2_x0.440_vacAl_s1,vacancy,0.44,0.438596,1,64,50,114,128,-615.6884582176052,1435.0682356415346,12.58831785650469,2.819881505923372,-0.5475891940593067,True
b2_x0.440_antisiteNi_s2,antisite,0.44,0.4375,2,72,56,128,128,-703.7738523172202,1513.9593124158562,11.827807128248876,2.8706356670258666,-0.6428496898775569,True
b2_x0.440_vacAl_s2,vacancy,0.44,0.438596,2,64,50,114,128,-614.845820001246,1432.138232745465,12.562616076714606,2.8179610652023723,-0.5401976307579102,True
b2_x0.460_antisiteNi_s0,antisite,0.46,0.460938,0,69,59,128,128,-700.6347240886788,1521.3749021508115,11.885741423053215,2.8753149636983206,-0.6652813404305429,True
b2_x0.460_vacAl_s0,vacancy,0.46,0.462185,0,64,55,119,128,-643.9698605205133,1479.9398095924657,12.436468988171981,2.8489709848205282,-0.6055830550380776,True
b2_x0.460_antisiteNi_s1,antisite,0.46,0.460938,1,69,59,128,128,-700.5115647800139,1521.2349782520535,11.884648267594168,2.875226811502532,-0.6643191583315986,True
b2_x0.460_vacAl_s1,vacancy,0.46,0.462185,1,64,55,119,128,-643.9422426984468,1479.8173546119663,12.435439954722405,2.8488924049785647,-0.6053509724997035,True
b2_x0.460_antisiteNi_s2,antisite,0.46,0.460938,2,69,59,128,128,-700.7835010509915,1521.5088995816072,11.886788277981307,2.87539937714705,-0.6664436604486108,True
b2_x0.460_vacAl_s2,vacancy,0.46,0.462185,2,64,55,119,128,-643.2697014181881,1478.916957661253,12.427873593792043,2.848314483553459,-0.5996993651025719,True
b2_x0.480_antisiteNi_s0,antisite,0.48,0.476562,0,67,61,128,128,-698.292977863793,1527.411605714577,11.932903169645133,2.879112957403033,-0.6782905079409325,True
b2_x0.480_vacAl_s0,vacancy,0.48,0.479675,0,64,59,123,128,-666.2996272113728,1504.6985617228688,12.233321640023323,2.86477055329426,-0.6461821198331751,True
b2_x0.480_antisiteNi_s1,antisite,0.48,0.476562,1,67,61,128,128,-698.1926197537201,1527.0263210476708,11.929893133184928,2.8788708547163027,-0.6775064602059881,True
b2_x0.480_vacAl_s1,vacancy,0.48,0.479675,1,64,59,123,128,-666.3010473045117,1505.8633433469454,12.24279140932476,2.8655095654221827,-0.6461936653058491,True
b2_x0.480_antisiteNi_s2,antisite,0.48,0.476562,2,67,61,128,128,-698.2929778637946,1527.4116057136464,11.932903169637862,2.879112957402448,-0.6782905079409449,True
b2_x0.480_vacAl_s2,vacancy,0.48,0.479675,2,64,59,123,128,-666.683664277222,1506.1809442717795,12.245373530664875,2.865711005682904,-0.6493043724010543,True
b2_x0.520_vacNi_s0,vacancy,0.52,0.520325,0,59,64,123,128,-659.8916034313324,1519.0226363400054,12.349777531219557,2.873832314931502,-0.6755258221543041,True
b2_x0.520_antisiteAl_s0,antisite,0.52,0.523438,0,61,67,128,128,-683.2548624038441,1552.7514707079622,12.130870864905955,2.8949472749720697,-0.6547174105870122,True
b2_x0.520_vacNi_s1,vacancy,0.52,0.520325,1,59,64,123,128,-659.7428246645193,1518.9149721593183,12.348902212677384,2.8737644168623704,-0.6743162386842784,True
b2_x0.520_antisiteAl_s1,antisite,0.52,0.523438,1,61,67,128,128,-683.1510537903474,1552.975600507141,12.13262187896204,2.895086557346462,-0.6539064057940696,True
b2_x0.520_vacNi_s2,vacancy,0.52,0.520325,2,59,64,123,128,-660.0546943644845,1519.3185483378813,12.352183319820174,2.874018914355568,-0.6768517647002557,True
b2_x0.520_antisiteAl_s2,antisite,0.52,0.523438,2,61,67,128,128,-683.1679191298155,1552.9081744503349,12.132095112893241,2.895044657762257,-0.6540381662586636,True
b2_x0.540_vacNi_s0,vacancy,0.54,0.537815,0,55,64,119,128,-632.0157642086839,1506.0371586615147,12.655774442533737,2.865619812319554,-0.6566506364342227,True
b2_x0.540_antisiteAl_s0,antisite,0.54,0.539062,0,59,69,128,128,-675.8557750992543,1567.970753374811,12.249771510740711,2.904374808912441,-0.6282161009122147,True
b2_x0.540_vacNi_s1,vacancy,0.54,0.537815,1,55,64,119,128,-631.6764337716515,1507.13361552191,12.664988365730338,2.866315073230864,-0.65379912015664,True
b2_x0.540_antisiteAl_s1,antisite,0.54,0.539062,1,59,69,128,128,-675.6757130375003,1567.6754567852968,12.247464506135131,2.9041924700900736,-0.6268093660547613,True
b2_x0.540_vacNi_s2,vacancy,0.54,0.537815,2,55,64,119,128,-632.2919741880877,1506.6396384674672,12.660837298045942,2.8660018852070634,-0.6589717286981202,True
b2_x0.540_antisiteAl_s2,antisite,0.54,0.539062,2,59,69,128,128,-675.7715436450695,1567.4301895545332,12.24554835589479,2.904041005832985,-0.6275580426763963,True
b2_x0.560_vacNi_s0,vacancy,0.56,0.561404,0,50,64,114,128,-598.266783835867,1493.9250785652978,13.104605952327173,2.8579170185427003,-0.6408064158292347,True
b2_x0.560_antisiteAl_s0,antisite,0.56,0.5625,0,56,72,128,128,-665.1253887784171,1593.511305076098,12.449307070907016,2.920059662172075,-0.5913410476191396,True
b2_x0.560_vacNi_s1,vacancy,0.56,0.561404,1,50,64,114,128,-597.9693511302451,1491.2115719121966,13.08080326238769,2.856185633888723,-0.6381973570079892,True
b2_x0.560_antisiteAl_s1,antisite,0.56,0.5625,1,56,72,128,128,-664.624303862628,1590.6303599428834,12.426799687053776,2.9182988533052567,-0.5874263217145375,True
b2_x0.560_vacNi_s2,vacancy,0.56,0.561404,2,50,64,114,128,-597.7622414589487,1491.3731744409959,13.082220828429788,2.8562888050634307,-0.6363806055053892,True
b2_x0.560_antisiteAl_s2,antisite,0.56,0.5625,2,56,72,128,128,-664.8708221908611,1590.4925377300158,12.425722951015748,2.9182145642852086,-0.5893522461538581,True
b2_x0.580_vacNi_s0,vacancy,0.58,0.581818,0,46,64,110,128,-569.9629241935331,1480.5414675170732,13.459467886518848,2.8493570081182074,-0.6152332781412766,True
b2_x0.580_antisiteAl_s0,antisite,0.58,0.578125,0,54,74,128,128,-656.6028545894485,1611.7652578998566,12.59191607734263,2.931167288928316,-0.5560628091601321,True
b2_x0.580_vacNi_s1,vacancy,0.58,0.581818,1,46,64,110,128,-569.2469403030565,1478.3314448584993,13.439376771440902,2.847938545219255,-0.6087243336823979,True
b2_x0.580_antisiteAl_s1,antisite,0.58,0.578125,1,54,74,128,128,-656.8967604617591,1608.8924172997158,12.56947201015403,2.9294247306931065,-0.5583589487875584,True
b2_x0.580_vacNi_s2,vacancy,0.58,0.581818,2,46,64,110,128,-569.8881963381402,1479.3989662071124,13.449081510973748,2.8486238907831045,-0.6145539340013412,True
b2_x0.580_antisiteAl_s2,antisite,0.58,0.578125,2,54,74,128,128,-658.0519442598949,1611.692004044609,12.591343781598507,2.9311228816019845,-0.5673838222104943,True
