Repository: minimumtone/machine-learning

# 統計学習解析プラットフォーム

「統計学習入門 Python編」の解説事例をプログラム化した統合解析プラットフォームです。

## 概要

このプロジェクトは、統計学習の重要な概念と手法を実際のデータで学習できるStreamlitアプリケーション群です。各章の重要な例題とケーススタディを実装しています。

## 解析プログラム一覧

### 1. Boston住宅価格分析 (`boston_housing_analysis.py`)
- **概要**: 線形回帰による住宅価格予測
- **学習内容**: 単回帰、重回帰、モデル評価、残差分析
- **データセット**: Boston Housing Dataset (506サンプル, 13特徴量)

### 6. 決定木・アンサンブル (`tree_methods_analysis.py`)
- **概要**: 決定木・ランダムフォレスト・ブースティング
- **学習内容**: 決定木、ランダムフォレスト、ブースティング、特徴量重要度
- **データセット**: Boston Dataset, Heart Disease Dataset

File: laves_fig6/b2_offstoich/analysis/b2_offstoich_volumes_antisite_alrich_dense.csv
structure_id,branch,x_Al_target,x_Al,seed,n_Ni,n_Al,n_atoms,n_sites,energy_eV,volume_A3,V_per_atom_A3,a_eff_A,E_form_eV_atom,converged
b2_x0.610_antisiteAl_dense_s0,antisite,0.61,0.609375,0,50,78,128,128,-642.9284625184783,1644.4474695432923,12.847245855806971,2.9508468970020454,-0.5118397408902986,True
b2_x0.610_antisiteAl_dense_s1,antisite,0.61,0.609375,1,50,78,128,128,-643.6340689963397,1647.1139923773949,12.868078065448397,2.952440999093535,-0.5173522914985904,True
b2_x0.610_antisiteAl_dense_s2,antisite,0.61,0.609375,2,50,78,128,128,-643.1392139793518,1657.4094541093295,12.948511360229137,2.9585797423298748,-0.5134862366783723,True
b2_x0.630_antisiteAl_dense_s0,antisite,0.63,0.632812,0,47,81,128,128,-632.8642206877604,1680.9918473158411,13.132748807155009,2.972545728684794,-0.4801689414262795,True
b2_x0.630_antisiteAl_dense_s1,antisite,0.63,0.632812,1,47,81,128,128,-634.3543684432755,1707.848053413196,13.342562917290595,2.9882923637262278,-0.491810720766241,True
b2_x0.630_antisiteAl_dense_s2,antisite,0.63,0.632812,2,47,81,128,128,-633.4871601530449,1717.071604138104,13.414621907328938,2.993662317527649,-0.4850356559988147,True
b2_x0.650_antisiteAl_dense_s0,antisite,0.65,0.648438,0,45,83,128,128,-627.3196237273528,1738.4440537707187,13.58159417008374,3.006031876625402,-0.4681558375654058,True
b2_x0.650_antisiteAl_dense_s1,antisite,0.65,0.648438,1,45,83,128,128,-626.9727702107677,1708.0062190367041,13.343798586224251,2.988384610522621,-0.46544604446708515,True
b2_x0.650_antisiteAl_dense_s2,antisite,0.65,0.648438,2,45,83,128,128,-626.6340166994272,1747.4942470802255,13.652298805314262,3.0112392336123928,-0.46279953265973717,True
b2_x0.670_antisiteAl_dense_s0,antisite,0.67,0.671875,0,42,86,128,128,-618.0030218770881,1814.6098943469874,14.176639799585839,3.0493066451930795,-0.4423259754486786,True
b2_x0.670_antisiteAl_dense_s1,antisite,0.67,0.671875,1,42,86,128,128,-618.0053039026706,1827.3415181274258,14.276105610370514,3.0564215227790723,-0.4423438037735412,False
b2_x0.670_antisiteAl_dense_s2,antisite,0.67,0.671875,2,42,86,128,128,-617.3434022390123,1799.3949428122562,14.057772990720752,3.0407602114481826,-0.4371726970262113,True
b2_x0.690_antisiteAl_dense_s0,antisite,0.69,0.6875,0,40,88,128,128,-612.3169952296946,1835.5937774189342,14.340576386085424,3.0610155390238227,-0.4292079521582264,True
b2_x0.690_antisiteAl_dense_s1,antisite,0.69,0.6875,1,40,88,128,128,-612.4701376907691,1846.1339879983225,14.422921781236894,3.0668632726645577,-0.43040437763537076,True
b2_x0.690_antisiteAl_dense_s2,antisite,0.69,0.6875,2,40,88,128,128,-612.618486386925,1841.730686846727,14.388520990990054,3.0644230248247704,-0.4315633518240891,True
b2_x0.710_antisiteAl_dense_s0,antisite,0.71,0.710938,0,37,91,128,128,-602.0905685209525,1865.0862591774637,14.570986399823935,3.077322291804677,-0.396270083334644,True
b2_x0.710_antisiteAl_dense_s1,antisite,0.71,0.710938,1,37,91,128,128,-602.2497782061157,1856.6214454492779,14.504855042572483,3.072659689237377,-0.3975139089999815,True
b2_x0.710_antisiteAl_dense_s2,antisite,0.71,0.710938,2,37,91,128,128,-602.1955886591643,1864.9504505540694,14.569925394953668,3.0772475969486965,-0.39709055316442354,True
b2_x0.730_antisiteAl_dense_s0,antisite,0.73,0.726562,0,35,93,128,128,-595.6126661188135,1873.787604438771,14.638965659677899,3.0821004997432055,-0.3769655307102435,True
b2_x0.730_antisiteAl_dense_s1,antisite,0.73,0.726562,1,35,93,128,128,-596.3512331936993,1903.8972975023548,14.874197636737147,3.098521503550292,-0.38273558598278834,False
b2_x0.730_antisiteAl_dense_s2,antisite,0.73,0.726562,2,35,93,128,128,-594.8296441492397,1867.6102342905724,14.590704955395097,3.0787098208095,-0.3708481715729479,True
b2_x0.750_antisiteAl_dense_s0,antisite,0.75,0.75,0,32,96,128,128,-585.7064523354171,1932.0255405379037,15.093949535452373,3.1137061880633863,-0.3465293253659243,True
b2_x0.750_antisiteAl_dense_s1,antisite,0.75,0.75,1,32,96,128,128,-586.3637834833194,1930.8348686529675,15.084647411351309,3.1130664166248114,-0.35166472495891066,True
b2_x0.750_antisiteAl_dense_s2,antisite,0.75,0.75,2,32,96,128,128,-586.3763476404083,1930.224417127241,15.07987825880657,3.112738307010388,-0.35176288243616805,False
b2_x0.770_antisiteAl_dense_s0,antisite,0.77,0.773438,0,29,99,128,128,-577.0511144567162,1952.6264042153944,15.254893782932768,3.1247340596170803,-0.32586558802703847,True
b2_x0.770_antisiteAl_dense_s1,antisite,0.77,0.773438,1,29,99,128,128,-577.9133563277728,1957.4431356105188,15.292524496957178,3.1273013105133076,-0.33260185264466857,False
b2_x0.770_antisiteAl_dense_s2,antisite,0.77,0.773438,2,29,99,128,128,-577.755110184723,1958.7950981576562,15.303086704356689,3.1280211306957204,-0.3313655546520917,False
b2_x0.790_antisiteAl_dense_s0,antisite,0.79,0.789062,0,27,101,128,128,-569.2999596394302,1977.9727687073455,15.452912255526137,3.1381963389942,-0.2966137509093021,True
b2_x0.790_antisiteAl_dense_s1,antisite,0.79,0.789062,1,27,101,128,128,-570.4364054775327,1980.0822492459672,15.469392572234119,3.1393115569309495,-0.3054922340194781,False
b2_x0.790_antisiteAl_dense_s2,antisite,0.79,0.789062,2,27,101,128,128,-569.5665637631764,1969.6594027876954,15.38796408427887,3.1337935802860377,-0.2986965956260694,True

File: laves_fig6/b2_offstoich/analysis/b2_offstoich_volumes_antisite_alrich_dense_extra_seeds.csv
structure_id,branch,x_Al_target,x_Al,seed,n_Ni,n_Al,n_atoms,n_sites,energy_eV,volume_A3,V_per_atom_A3,a_eff_A,E_form_eV_atom,converged
b2_x0.690_antisiteAl_dense_s3,antisite,0.69,0.6875,3,40,88,128,128,-612.0590331410073,1840.7817358324194,14.381107311190776,3.063896620150459,-0.42719262334035646,True
b2_x0.690_antisiteAl_dense_s4,antisite,0.69,0.6875,4,40,88,128,128,-612.317620262788,1842.1929057946566,14.392132076520754,3.064679362684779,-0.4292128352292681,True
b2_x0.690_antisiteAl_dense_s5,antisite,0.69,0.6875,5,40,88,128,128,-611.8151173153245,1837.465934099066,14.355202610148954,3.0620558479018603,-0.4252870309522101,True
b2_x0.690_antisiteAl_dense_s6,antisite,0.69,0.6875,6,40,88,128,128,-611.9888785513675,1850.796536278412,14.459347939675094,3.0694429656823106,-0.426644540608796,True
b2_x0.690_antisiteAl_dense_s7,antisite,0.69,0.6875,7,40,88,128,128,-610.8834090193923,1810.8424269899922,14.147206460859314,3.0471948739547585,-0.41800805989023937,True
b2_x0.710_antisiteAl_dense_s3,antisite,0.71,0.710938,3,37,91,128,128,-602.6215566516729,1885.482615014636,14.730332929801843,3.0884993869087136,-0.4004184281058971,True
b2_x0.710_antisiteAl_dense_s4,antisite,0.71,0.710938,4,37,91,128,128,-602.5013238227137,1862.624412795615,14.551753224965742,3.075967710935401,-0.3994791091296537,False
b2_x0.710_antisiteAl_dense_s5,antisite,0.71,0.710938,5,37,91,128,128,-602.952773902923,1864.7330882909391,14.568227252272962,3.0771280399761,-0.4030060628812886,True
b2_x0.710_antisiteAl_dense_s6,antisite,0.71,0.710938,6,37,91,128,128,-601.5492545055577,1865.3839786244844,14.573312333003784,3.0774860250621723,-0.39204106758937174,True
b2_x0.710_antisiteAl_dense_s7,antisite,0.71,0.710938,7,37,91,128,128,-602.539083548657,1873.799128661342,14.639055692666734,3.0821068182713827,-0.3997741069885854,False
b2_x0.730_antisiteAl_dense_s3,antisite,0.73,0.726562,3,35,93,128,128,-596.4223360600415,1915.9303473746836,14.968205838864716,3.10503557854544,-0.3832910771260871,True
b2_x0.730_antisiteAl_dense_s4,antisite,0.73,0.726562,4,35,93,128,128,-597.3463909177912,1893.194837919457,14.790584671245758,3.0927046397346585,-0.39051025570225617,True
b2_x0.730_antisiteAl_dense_s5,antisite,0.73,0.726562,5,35,93,128,128,-595.7875778721925,1888.8530655358068,14.75666457449849,3.0903386044038563,-0.3783320287835168,True
b2_x0.730_antisiteAl_dense_s6,antisite,0.73,0.726562,6,35,93,128,128,-596.239978691638,1911.132428796056,14.930722099969188,3.1024415105213277,-0.381866410185435,True
b2_x0.730_antisiteAl_dense_s7,antisite,0.73,0.726562,7,35,93,128,128,-596.9368255825375,1902.9096614809766,14.86648173032013,3.0979856306748106,-0.38731052652058695,True
b2_x0.750_antisiteAl_dense_s3,antisite,0.75,0.75,3,32,96,128,128,-585.5166380276514,1920.1842528714212,15.001439475557978,3.107331898002212,-0.34504640108650486,True
b2_x0.750_antisiteAl_dense_s4,antisite,0.75,0.75,4,32,96,128,128,-586.5176908742394,1929.8693053733841,15.077103948229563,3.1125474073161716,-0.35286712645047347,True
b2_x0.750_antisiteAl_dense_s5,antisite,0.75,0.75,5,32,96,128,128,-587.1833908472887,1932.2264985609788,15.095519520007647,3.1138141408368507,-0.3580679074899211,False
b2_x0.750_antisiteAl_dense_s6,antisite,0.75,0.75,6,32,96,128,128,-586.6291466418787,1929.9626769965469,15.077833414035522,3.112597603965221,-0.3537378746351556,True
b2_x0.750_antisiteAl_dense_s7,antisite,0.75,0.75,7,32,96,128,128,-586.6286785727083,1931.9647074105408,15.09347427664485,3.11367350759942,-0.35373421784476156,False

File: laves_fig6/b2_offstoich/analysis/b2_offstoich_volumes_antisite_alrich_dense_extra_seeds2.csv
structure_id,branch,x_Al_target,x_Al,seed,n_Ni,n_Al,n_atoms,n_sites,energy_eV,volume_A3,V_per_atom_A3,a_eff_A,E_form_eV_atom,converged
b2_x0.710_antisiteAl_dense_s8,antisite,0.71,0.710938,8,37,91,128,128,-601.2021529233986,1860.4177982028082,14.534514048459439,3.0747525514206235,-0.3893293364787538,True
b2_x0.710_antisiteAl_dense_s9,antisite,0.71,0.710938,9,37,91,128,128,-603.313404470807,1854.1777997020222,14.485764060172048,3.071311040884003,-0.405823489192882,True
b2_x0.710_antisiteAl_dense_s10,antisite,0.71,0.710938,10,37,91,128,128,-602.2412800127432,1866.6815601425358,14.58344968861356,3.0781994373258867,-0.39744751686425905,True
b2_x0.710_antisiteAl_dense_s11,antisite,0.71,0.710938,11,37,91,128,128,-602.1867686382977,1855.362696837922,14.495021069046265,3.0719651336277507,-0.3970216467514036,True
b2_x0.710_antisiteAl_dense_s12,antisite,0.71,0.710938,12,37,91,128,128,-602.190596126451,1876.8484306647326,14.662878364568224,3.083777787320979,-0.3970515490026014,True
b2_x0.730_antisiteAl_dense_s8,antisite,0.73,0.726562,8,35,93,128,128,-596.6885186872395,1884.3890798645555,14.72178968644184,3.0879021860014477,-0.3853706289010712,True
b2_x0.730_antisiteAl_dense_s9,antisite,0.73,0.726562,9,35,93,128,128,-596.4120437556846,1894.841455135871,14.803448868248992,3.093601012523024,-0.383210668498299,True
b2_x0.730_antisiteAl_dense_s10,antisite,0.73,0.726562,10,35,93,128,128,-594.4790756933219,1892.4331374945098,14.784633886675858,3.0922898152993814,-0.3681093555110899,True
b2_x0.730_antisiteAl_dense_s11,antisite,0.73,0.726562,11,35,93,128,128,-594.7173482350306,1875.2123001913387,14.650096095244834,3.082881439032091,-0.36997085974318944,True
b2_x0.730_antisiteAl_dense_s12,antisite,0.73,0.726562,12,35,93,128,128,-597.3347636800713,1901.735505277612,14.857308634981344,3.0973483141253784,-0.39041941790756995,True
b2_x0.750_antisiteAl_dense_s8,antisite,0.75,0.75,8,32,96,128,128,-587.0836783332034,1913.2347836159659,14.947146746999733,3.103578714575949,-0.3572889034736293,False
b2_x0.750_antisiteAl_dense_s9,antisite,0.75,0.75,9,32,96,128,128,-585.880111021361,1931.7264098542232,15.091612576986119,3.113545483988061,-0.34788603384986105,False
b2_x0.750_antisiteAl_dense_s10,antisite,0.75,0.75,10,32,96,128,128,-586.491747363376,1918.7182301008486,14.98998617266288,3.106540901143862,-0.35266444277185327,True
b2_x0.750_antisiteAl_dense_s11,antisite,0.75,0.75,11,32,96,128,128,-585.7211688077246,1909.2937144950397,14.916357144492498,3.1014462308093314,-0.3466442978058262,True
b2_x0.750_antisiteAl_dense_s12,antisite,0.75,0.75,12,32,96,128,128,-585.9371243721488,1916.2125165047444,14.970410285193315,3.105188002698232,-0.3483314506528905,True

File: laves_fig6/b2_offstoich/analysis/b2_offstoich_volumes_antisite_extra.csv
structure_id,branch,x_Al_target,x_Al,seed,n_Ni,n_Al,n_atoms,n_sites,energy_eV,volume_A3,V_per_atom_A3,a_eff_A,E_form_eV_atom,converged
b2_x0.200_antisiteNi_s0,antisite,0.2,0.203125,0,102,26,128,128,-725.7373388610274,1433.0775708958654,11.195918522623948,2.8185770299092083,-0.3448785301163978,True
b2_x0.200_antisiteNi_s1,antisite,0.2,0.203125,1,102,26,128,128,-724.0816916112697,1436.7179575134896,11.224359043074138,2.820961649385035,-0.3319437859776654,True
b2_x0.200_antisiteNi_s2,antisite,0.2,0.203125,2,102,26,128,128,-726.3773059698254,1430.8388942728573,11.178428861506697,2.8171085885764704,-0.3498782731538824,True
b2_x0.300_antisiteNi_s0,antisite,0.3,0.296875,0,90,38,128,128,-719.4697033391535,1461.1086804078318,11.414911565686186,2.8368356912308332,-0.4837369869556196,True
b2_x0.300_antisiteNi_s1,antisite,0.3,0.296875,1,90,38,128,128,-717.6101595108345,1467.3212512707605,11.463447275552817,2.8408507068929394,-0.46920930079687717,True
b2_x0.300_antisiteNi_s2,antisite,0.3,0.296875,2,90,38,128,128,-718.63815471535,1463.3304395846526,11.432269059255098,2.838272858739917,-0.47724051333215445,True
b2_x0.400_antisiteNi_s0,antisite,0.4,0.398438,0,77,51,128,128,-709.2607267608106,1498.8962958558784,11.71012731137405,2.8610835309069484,-0.6074557467373316,True
b2_x0.400_antisiteNi_s1,antisite,0.4,0.398438,1,77,51,128,128,-708.4770424135857,1501.3172929311636,11.729041351024716,2.862623096815501,-0.6013332127746367,True
b2_x0.400_antisiteNi_s2,antisite,0.4,0.398438,2,77,51,128,128,-709.2742178919771,1499.238176180806,11.712798251412547,2.8613010406865,-0.6075611461995696,True
b2_x0.600_antisiteAl_s0,antisite,0.6,0.601562,0,51,77,128,128,-646.9915236126636,1636.7975800435336,12.787481094090106,2.946264051253611,-0.5279303757424656,True
b2_x0.600_antisiteAl_s1,antisite,0.6,0.601562,1,51,77,128,128,-647.3651012899271,1645.148623860298,12.852723623908577,2.9512662283358924,-0.5308489513460866,True
b2_x0.600_antisiteAl_s2,antisite,0.6,0.601562,2,51,77,128,128,-647.5515548589092,1639.0316746123003,12.804934957908596,2.947603911504319,-0.532305619853759,True
b2_x0.700_antisiteAl_s0,antisite,0.7,0.703125,0,38,90,128,128,-605.4340704171885,1849.2639267961167,14.447374428094662,3.0685954825577713,-0.4067391619528329,True
b2_x0.700_antisiteAl_s1,antisite,0.7,0.703125,1,38,90,128,128,-605.4275240782837,1835.7389078432261,14.341710217525204,3.0610962095189094,-0.4066880186801387,True
b2_x0.700_antisiteAl_s2,antisite,0.7,0.703125,2,38,90,128,128,-605.544824138789,1874.1256301190635,14.641606485305184,3.0822858225041463,-0.40760442540283615,False
b2_x0.800_antisiteAl_s0,antisite,0.8,0.796875,0,26,102,128,128,-565.9910151266454,1976.3108980290071,15.439928890851618,3.137317200203034,-0.2864146518493258,True
b2_x0.800_antisiteAl_s1,antisite,0.8,0.796875,1,26,102,128,128,-565.9105456718864,1974.8975455508544,15.42888707461605,3.136569141031533,-0.2857859842340216,False
b2_x0.800_antisiteAl_s2,antisite,0.8,0.796875,2,26,102,128,128,-565.7850108418237,1967.9059663709095,15.37426536227273,3.1328633789950238,-0.28480524337415636,True

File: laves_fig6/b2_offstoich/analysis/b2_offstoich_volumes_extra_vac.csv
structure_id,branch,x_Al_target,x_Al,seed,n_Ni,n_Al,n_atoms,n_sites,energy_eV,volume_A3,V_per_atom_A3,a_eff_A,E_form_eV_atom,converged
b2_x0.410_vacAl_s0,vacancy,0.41,0.407407,0,64,44,108,128,-591.6482905479214,1294.3790052502352,11.984990789354029,2.724544017389449,-0.5625520805966899,True
b2_x0.410_vacAl_s1,vacancy,0.41,0.407407,1,64,44,108,128,-581.1212733866682,1361.08552535179,12.602643753257315,2.770565873505973,-0.46507969947397526,True
b2_x0.410_vacAl_s2,vacancy,0.41,0.407407,2,64,44,108,128,-582.6941577482467,1361.2085756224142,12.603783107614946,2.770649362897585,-0.4796434435626643,True
b2_x0.430_vacAl_s0,vacancy,0.43,0.428571,0,64,48,112,128,-603.5092324000117,1408.0679511380788,12.57203527801856,2.8020844061048575,-0.5152037237109156,True
b2_x0.430_vacAl_s1,vacancy,0.43,0.428571,1,64,48,112,128,-604.0445299490787,1415.8271055415344,12.641313442335129,2.80722194019923,-0.5199831661132992,True
b2_x0.430_vacAl_s2,vacancy,0.43,0.428571,2,64,48,112,128,-603.803857557043,1412.7718088365486,12.614034007469185,2.8052011960826624,-0.5178343054701237,True
b2_x0.450_vacAl_s0,vacancy,0.45,0.448276,0,64,52,116,128,-626.6112350335509,1454.3176032753265,12.537220717890746,2.8324337611428207,-0.5680264671400993,True
b2_x0.450_vacAl_s1,vacancy,0.45,0.448276,1,64,52,116,128,-626.0697171912284,1454.3472584703175,12.537476366123427,2.832453013197158,-0.5633582098786986,True
b2_x0.450_vacAl_s2,vacancy,0.45,0.448276,2,64,52,116,128,-625.9840680519883,1449.4963790788072,12.495658440334545,2.829300352005549,-0.562619855230077,True
b2_x0.470_vacAl_s0,vacancy,0.47,0.471074,0,64,57,121,128,-654.7275016558824,1489.354400432241,12.308714053159015,2.8549994328627792,-0.6228524787970681,True
b2_x0.470_vacAl_s1,vacancy,0.47,0.471074,1,64,57,121,128,-655.2882254383148,1493.9617736590444,12.346791517843343,2.8579404179031687,-0.6274865596436171,True
b2_x0.470_vacAl_s2,vacancy,0.47,0.471074,2,64,57,121,128,-654.9051641744952,1493.2238819261163,12.340693239058812,2.8574698128452023,-0.6243207640748599,True
b2_x0.490_vacAl_s0,vacancy,0.49,0.488,0,64,61,125,128,-677.4669666153479,1516.9092846594478,12.135274277275583,2.872498949439542,-0.6655269231440043,True
b2_x0.490_vacAl_s1,vacancy,0.49,0.488,1,64,61,125,128,-677.7805401322436,1517.721337619022,12.141770700952176,2.8730114400186544,-0.6680355112791695,True
b2_x0.490_vacAl_s2,vacancy,0.49,0.488,2,64,61,125,128,-677.6858494339399,1518.0518636727586,12.14441490938207,2.873219984276,-0.66727798569274,True

File: laves_fig6/b2_offstoich/analysis/b2_offstoich_volumes_vacancy_055_smooth.csv
structure_id,branch,x_Al_target,x_Al,seed,n_Ni,n_Al,n_atoms,n_sites,energy_eV,volume_A3,V_per_atom_A3,a_eff_A,E_form_eV_atom,converged,sqs_cell
b2_x0.542_vacNi_alrich_smooth_4x4x4_s0,vacancy,0.542373,0.542373,0,54,64,118,128,-626.0575797691005,1503.4550112213255,12.741144162892589,2.863981144084206,-0.6602977839358006,True,4x4x4
b2_x0.542_vacNi_alrich_smooth_4x4x4_s1,vacancy,0.542373,0.542373,1,54,64,118,128,-625.7267718619132,1503.7521687693668,12.743662447198023,2.8641698200658685,-0.6574943270952307,True,4x4x4
b2_x0.542_vacNi_alrich_smooth_4x4x4_s2,vacancy,0.542373,0.542373,2,54,64,118,128,-625.2875044750422,1503.4233093950838,12.740875503348168,2.863961013990505,-0.6537717221217473,True,4x4x4
b2_x0.547_vacNi_alrich_smooth_4x4x4_s0,vacancy,0.547009,0.547009,0,53,64,117,128,-618.3116165322336,1499.8593127061126,12.81931036500951,2.8616961331698505,-0.6487271151785735,True,4x4x4
b2_x0.547_vacNi_alrich_smooth_4x4x4_s1,vacancy,0.547009,0.547009,1,53,64,117,128,-618.6482873670283,1500.9735998922624,12.828834187113355,2.862404635618476,-0.6516046436810917,True,4x4x4
b2_x0.547_vacNi_alrich_smooth_4x4x4_s2,vacancy,0.547009,0.547009,2,53,64,117,128,-618.7764143162449,1502.825155418522,12.844659448021556,2.8635811438413894,-0.6526997458111482,True,4x4x4
b2_x0.552_vacNi_alrich_smooth_4x4x4_s0,vacancy,0.551724,0.551724,0,52,64,116,128,-611.4144712727746,1498.2539574765574,12.915982392039288,2.8606747754006947,-0.6442743484893916,True,4x4x4
b2_x0.552_vacNi_alrich_smooth_4x4x4_s1,vacancy,0.551724,0.551724,1,52,64,116,128,-611.9898150942784,1497.2848373878874,12.90762790851627,2.8600578494250777,-0.6492342090195966,True,4x4x4
b2_x0.552_vacNi_alrich_smooth_4x4x4_s2,vacancy,0.551724,0.551724,2,52,64,116,128,-611.9261563184322,1496.0953785963368,12.897373953416697,2.859300295461011,-0.6486854264691985,True,4x4x4
b2_x0.557_vacNi_alrich_smooth_4x4x4_s0,vacancy,0.556522,0.556522,0,51,64,115,128,-604.9451685693097,1494.4454363174618,12.995177707108363,2.8582487992693384,-0.6434645124316514,True,4x4x4
b2_x0.557_vacNi_alrich_smooth_4x4x4_s1,vacancy,0.556522,0.556522,1,51,64,115,128,-604.5072832955382,1495.3069628763599,13.00266924240313,2.858797940365121,-0.6396568143988559,True,4x4x4
b2_x0.557_vacNi_alrich_smooth_4x4x4_s2,vacancy,0.556522,0.556522,2,51,64,115,128,-604.5157302601465,1494.3667685504424,12.994493639569065,2.8581986455488373,-0.6397302662650151,True,4x4x4

File: laves_fig6/b2_offstoich/analysis/b2_offstoich_volumes_vacancy_stoichiometric.csv
structure_id,branch,x_Al_target,x_Al,seed,n_Ni,n_Al,n_atoms,n_sites,energy_eV,volume_A3,V_per_atom_A3,a_eff_A,E_form_eV_atom,converged
b2_x0.500_vacNi_perfect,vacancy,0.5,0.5,0,64,64,128,128,-694.0398846214761,1532.7395257641238,11.974527545032217,2.882456714930723,-0.6920193068237968,True

File: laves_fig6/b2_offstoich/analysis/b2_offstoich_volumes_wide_vac.csv
structure_id,branch,x_Al_target,x_Al,seed,n_Ni,n_Al,n_atoms,n_sites,energy_eV,volume_A3,V_per_atom_A3,a_eff_A,E_form_eV_atom,converged
b2_x0.300_vacAl_r4_s0,vacancy,0.3,0.296703,0,64,27,91,128,-501.85229339851725,1079.1255836512426,11.858522897266402,2.564271496570294,-0.37739629597699836,False
b2_x0.300_vacAl_r4_s1,vacancy,0.3,0.296703,1,64,27,91,128,-504.320358597892,1068.0646969839993,11.73697469213186,2.555480249764662,-0.4045178915745229,False
b2_x0.300_vacAl_r4_s2,vacancy,0.3,0.296703,2,64,27,91,128,-502.53433103854087,1074.5912248222885,11.808694778266906,2.560674865200722,-0.38489121509813706,False
b2_x0.320_vacAl_r4_s0,vacancy,0.32,0.319149,0,64,30,94,128,-516.5090247876996,1123.6359367198665,11.953573794892197,2.5990534775166854,-0.40228172550432423,True
b2_x0.320_vacAl_r4_s1,vacancy,0.32,0.319149,1,64,30,94,128,-517.4853633989278,1116.7378036405662,11.880189400431556,2.5937239247511243,-0.41266830647483743,False
b2_x0.320_vacAl_r4_s2,vacancy,0.32,0.319149,2,64,30,94,128,-516.4713648738036,1121.181414219331,11.927461853397137,2.597159600132942,-0.40188108812245255,False
b2_x0.340_vacAl_r4_s0,vacancy,0.34,0.340206,0,64,33,97,128,-534.0554468803933,1152.6479796936198,11.882968862820823,2.621232675720764,-0.4554184759218307,True
b2_x0.340_vacAl_r4_s1,vacancy,0.34,0.340206,1,64,33,97,128,-533.2678981711073,1157.107231441627,11.92894053032605,2.624608582183431,-0.4472994170632116,True
b2_x0.340_vacAl_r4_s2,vacancy,0.34,0.340206,2,64,33,97,128,-532.6752940663372,1162.2223088218539,11.981673286823236,2.628470322302401,-0.4411900963954787,False
b2_x0.360_vacAl_r4_s0,vacancy,0.36,0.36,0,64,36,100,128,-545.2846447409557,1214.98936843524,12.149893684352401,2.6676621974103845,-0.44219477899297316,False
b2_x0.360_vacAl_r4_s1,vacancy,0.36,0.36,1,64,36,100,128,-547.2863315459165,1204.8720425383885,12.048720425383886,2.660236927690178,-0.46221164704258055,False
b2_x0.360_vacAl_r4_s2,vacancy,0.36,0.36,2,64,36,100,128,-547.9200156748909,1204.6277471563806,12.046277471563805,2.6600571222831455,-0.46854848833232493,True
b2_x0.380_vacAl_r4_s0,vacancy,0.38,0.378641,0,64,39,103,128,-560.324003666895,1249.8980501935032,12.134932526150516,2.6929701458160507,-0.46673324951023204,True
b2_x0.380_vacAl_r4_s1,vacancy,0.38,0.378641,1,64,39,103,128,-560.7857655039262,1249.3160527496993,12.129282065531061,2.692552099702126,-0.47121637414160283,False
b2_x0.380_vacAl_r4_s2,vacancy,0.38,0.378641,2,64,39,103,128,-564.5635928123766,1248.3244937192226,12.119655278827404,2.691839568237335,-0.5078943091751014,False
b2_x0.400_vacAl_r4_s0,vacancy,0.4,0.401869,0,64,43,107,128,-579.5614216410961,1308.4079191839503,12.228111394242527,2.734351842827262,-0.48969339413873614,True
b2_x0.400_vacAl_r4_s1,vacancy,0.4,0.401869,1,64,43,107,128,-579.2949149710264,1317.553112194528,12.313580487799328,2.740707694462967,-0.48720267759602864,True
b2_x0.400_vacAl_r4_s2,vacancy,0.4,0.401869,2,64,43,107,128,-578.3106947824184,1338.675482709696,12.510985819716787,2.7552760163349834,-0.4780043580763278,True
b2_x0.600_vacNi_r4_s0,vacancy,0.6,0.598131,0,43,64,107,128,-548.4176373255575,1471.7277869111822,13.754465298235347,2.8436916660971647,-0.5918323864726266,True
b2_x0.600_vacNi_r4_s1,vacancy,0.6,0.598131,1,43,64,107,128,-547.8643733583232,1466.5003926894944,13.705611146630789,2.840320858898806,-0.5866616951900628,True
b2_x0.600_vacNi_r4_s2,vacancy,0.6,0.598131,2,43,64,107,128,-548.4482781292688,1471.6353277736112,13.753601194145899,2.8436321145987016,-0.5921187491241343,True
b2_x0.620_vacNi_r4_s0,vacancy,0.62,0.621359,0,39,64,103,128,-519.492737219376,1454.4969963077242,14.121330061240041,2.8325502185084073,-0.5565898454342829,True
b2_x0.620_vacNi_r4_s1,vacancy,0.62,0.621359,1,39,64,103,128,-519.6628450047657,1455.6692214612253,14.132710887973062,2.833310961459577,-0.5582413773312708,True
b2_x0.620_vacNi_r4_s2,vacancy,0.62,0.621359,2,39,64,103,128,-519.6108568324586,1455.5113363100681,14.131178022427846,2.8332085220003713,-0.5577366377943084,True
b2_x0.640_vacNi_r4_s0,vacancy,0.64,0.64,0,36,64,100,128,-498.792303615113,1448.5002620367677,14.485002620367677,2.828652090034055,-0.5382401210047442,True
b2_x0.640_vacNi_r4_s1,vacancy,0.64,0.64,1,36,64,100,128,-497.83031462736136,1447.3393030388306,14.473393030388307,2.827896175583755,-0.528620231127228,True
b2_x0.640_vacNi_r4_s2,vacancy,0.64,0.64,2,36,64,100,128,-497.9592576043318,1444.529873835508,14.44529873835508,2.8260652480407673,-0.5299096608969325,True
b2_x0.660_vacNi_r4_s0,vacancy,0.66,0.659794,0,33,64,97,128,-476.6041438928953,1436.3704628000703,14.807942915464642,2.8207341985025054,-0.5034179794150824,True
b2_x0.660_vacNi_r4_s1,vacancy,0.66,0.659794,1,33,64,97,128,-477.24364182316145,1438.4405964410505,14.829284499392273,2.8220886526409115,-0.5100107415827746,True
b2_x0.660_vacNi_r4_s2,vacancy,0.66,0.659794,2,33,64,97,128,-476.71400666975075,1434.7076133911023,14.790800138052601,2.8196452808709958,-0.5045505853620457,True

File: laves_fig6/b2_offstoich/analysis/b2_xmax_sensitivity.csv
temperature,tolerance_meV,branch,energy_col,x_max,saturated,max_sampled_x,n_on_hull
0K_all,3,antisite,Ef,0.492188,False,0.796875,4
0K_all,3,vacancy,Ef,0.512,False,0.659794,1
0K_all,3,best_B2_branch,Ef,0.512,False,0.659794,6
0K_all,5,antisite,Ef,0.492188,False,0.796875,5
0K_all,5,vacancy,Ef,0.520325,False,0.659794,2
0K_all,5,best_B2_branch,Ef,0.520325,False,0.659794,8
0K_all,10,antisite,Ef,0.507812,False,0.796875,7
0K_all,10,vacancy,Ef,0.542373,False,0.659794,4
0K_all,10,best_B2_branch,Ef,0.542373,False,0.659794,11
0K_all,20,antisite,Ef,0.507812,False,0.796875,8
0K_all,20,vacancy,Ef,0.561404,False,0.659794,10
0K_all,20,best_B2_branch,Ef,0.561404,False,0.659794,17
1273K,3,antisite,G_1273K,,True,0.796875,10
1273K,3,vacancy,G_1273K,,True,0.659794,14
1273K,3,best_B2_branch,G_1273K,,True,0.659794,22
1273K,5,antisite,G_1273K,,True,0.796875,12
1273K,5,vacancy,G_1273K,,True,0.659794,15
1273K,5,best_B2_branch,G_1273K,,True,0.659794,23
1273K,10,antisite,G_1273K,,True,0.796875,14
1273K,10,vacancy,G_1273K,,True,0.659794,15
1273K,10,best_B2_branch,G_1273K,,True,0.659794,24
1273K,20,antisite,G_1273K,,True,0.796875,16
1273K,20,vacancy,G_1273K,,True,0.659794,16
1273K,20,best_B2_branch,G_1273K,,True,0.659794,24
1473K,3,antisite,G_1473K,,True,0.796875,27
1473K,3,vacancy,G_1473K,,True,0.659794,14
1473K,3,best_B2_branch,G_1473K,,True,0.659794,23
1473K,5,antisite,G_1473K,,True,0.796875,28
1473K,5,vacancy,G_1473K,,True,0.659794,15
1473K,5,best_B2_branch,G_1473K,,True,0.659794,24
1473K,10,antisite,G_1473K,,True,0.796875,28
1473K,10,vacancy,G_1473K,,True,0.659794,15
1473K,10,best_B2_branch,G_1473K,,True,0.659794,24
1473K,20,antisite,G_1473K,,True,0.796875,28
1473K,20,vacancy,G_1473K,,True,0.659794,16
1473K,20,best_B2_branch,G_1473K,,True,0.659794,24

File: laves_fig6/b2_offstoich/analysis/fcc_xal_sqs_volumes.csv
system,X,n_X,n_Al,n_atoms,energy_eV,energy_per_atom_eV,volume_A3,volume_per_atom_A3,converged,time_s
CoAl_fcc50,Co,16,16,32,-185.64826294082206,-5.8015082169006895,388.59248887267586,12.14351527727112,True,48.197832345962524
PdAl_fcc50,Pd,16,16,32,-165.51498035194527,-5.17234313599829,494.752187501174,15.461005859411687,True,37.2420756816864
RhAl_fcc50,Rh,16,16,32,-202.91521907462086,-6.341100596081902,464.62321739393894,14.519475543560592,True,104.2620542049408
IrAl_fcc50,Ir,16,16,32,-223.50754685009065,-6.984610839065333,459.46194212286986,14.358185691339683,True,41.64236092567444

File: laves_fig6/b2_offstoich/analysis/fig6a_digitized_circles.csv
x_Al,V_bar_A3,region
0.0587,11.071,Ni(Al)_ss_or_twophase
0.1503,11.155,Ni(Al)_ss_or_twophase
0.1679,11.225,Ni(Al)_ss_or_twophase
0.2169,11.316,Ni(Al)_ss_or_twophase
0.2583,11.342,Ni(Al)_ss_or_twophase
0.2589,11.412,Ni(Al)_ss_or_twophase
0.3349,11.445,Ni(Al)_ss_or_twophase
0.3569,11.651,Ni(Al)_ss_or_twophase
0.3726,11.643,Ni(Al)_ss_or_twophase
0.3738,11.568,Ni(Al)_ss_or_twophase
0.4165,11.822,B2
0.4655,11.871,B2
0.4937,12.022,B2
0.4981,12.097,B2
0.5075,12.001,B2
0.5163,12.396,B2
0.5245,12.83,B2
0.527,12.534,B2
0.5352,12.744,B2
0.5395,12.804,B2
0.5414,12.936,B2
0.5665,13.245,B2
0.5716,13.321,B2
0.6036,13.825,B2
0.6105,13.936,B2
0.6149,14.03,B2
0.6218,13.913,B2

File: laves_fig6/b2_offstoich/analysis/phonon_fvib.csv
file,x_target,branch,n_atoms,F_vib_1273,F_vib_1473
b2_x0.500_perfect.extxyz,0.5,perfect,128,-0.5121198665122293,-0.6483995050101562
b2_x0.520_vacNi_s0.extxyz,0.52,vacancy,123,-0.45951600343701404,-0.5834013639158431
b2_x0.520_antisiteAl_s0.extxyz,0.52,antisite,128,-0.4735985284485181,-0.6005547344920198
b2_x0.530_vacNi_s0.extxyz,0.53,vacancy,121,-0.46291165665593537,-0.5875633790521357
b2_x0.530_antisiteAl_s0.extxyz,0.53,antisite,128,-0.4677913583754281,-0.5931694089597487
b2_x0.540_vacNi_s0.extxyz,0.54,vacancy,119,-0.4779199773293461,-0.6059911063341349
b2_x0.560_vacNi_s0.extxyz,0.56,vacancy,114,-0.45824816216395803,-0.5817230837850494
b2_x0.560_antisiteAl_s0.extxyz,0.56,antisite,128,-0.4594207915551215,-0.5824769167109737
b2_x0.580_vacNi_s0.extxyz,0.58,vacancy,110,-0.4629828656764893,-0.5875504036231496
b2_x0.580_antisiteAl_s0.extxyz,0.58,antisite,128,-0.48052020384289534,-0.6079454871267874

File: laves_fig6/b2_offstoich/analysis/taylor_doyle_a_reconstructed.csv
x_Al,a_A,n_atoms_per_cell,V_per_atom_A3
0.34,2.8618,2.0,11.718926822516002
0.4,2.8712500000000003,2.0,11.835402415039066
0.45,2.879125,2.0,11.933052907165042
0.48,2.88385,2.0,11.99190022173331
0.5,2.887,2.0,12.0312390515
0.52,2.87828,1.923076923076923,12.39945119477353
0.55,2.8652,1.8181818181818181,12.936819447094402
0.58,2.85212,1.7241379310344829,13.456477071255916
0.6,2.8434000000000004,1.6666666666666667,13.793202990302404
0.62,2.8346800000000005,1.6129032258064517,14.12224716612513
0.66,2.8172400000000004,1.5151515151515151,14.757591124235146

File: laves_fig6/b2_offstoich/analysis/taylor_doyle_mace_slopes.csv
side,quantity,MACE,Taylor_Doyle,unit,MACE/TD_ratio
Ni-rich (0.42-0.50),da/dx,0.19925140291315915,0.15749999999999928,Å / x_Al,1.2650882724645083
Al-rich (0.50-0.60),da/dx,-0.41024686983471376,-0.1362499999999978,Å / x_Al,3.0109862006218013
Al-rich (0.50-0.66),da/dx,-0.3905756578813468,-0.13624999999999884,Å / x_Al,2.8666103330741293
Ni-rich (0.42-0.50),dV/dx,2.4696616657165182,1.9605078013499972,Å3/atom / x_Al,1.2597050947799953
Al-rich (0.50-0.60),dV/dx,17.908098663348746,5.499474114630055,Å3/atom / x_Al,3.256329294415346
Al-rich (0.50-0.66),dV/dx,17.689354542889653,5.712467484976967,Å3/atom / x_Al,3.0966223596738733

File: laves_fig6/b2_offstoich/analysis/taylor_doyle_table2.csv
x_Ni_at,x_Al_at,a_A,rho_gcm3,n_atoms_per_cell,Vbar_A3_per_atom,c_vac_exp,c_vac_model,p_Al_antisite,source
45.29000,54.71000,2.86520,5.30000,1.81700,12.94523,0.09150,0.08609,0.00000,Taylor & Doyle (1972) Table 2
46.00000,54.00000,2.86720,5.39200,1.84500,12.77549,0.07750,0.07407,0.00000,Taylor & Doyle (1972) Table 2
47.08000,52.92000,2.87400,,,,,,,Taylor & Doyle (1972) Table 2
47.30000,52.70000,2.87390,5.55600,1.89300,12.53904,0.05350,0.05123,0.00000,Taylor & Doyle (1972) Table 2
47.80000,52.20000,2.87710,5.63900,1.92000,12.40405,0.04000,0.04215,0.00224,Taylor & Doyle (1972) Table 2
49.60000,50.40000,2.88590,5.82100,1.97400,12.17578,0.01300,0.00794,0.00000,Taylor & Doyle (1972) Table 2
49.85000,50.15000,2.88630,5.87300,1.98900,12.08898,0.00550,0.00299,0.00000,Taylor & Doyle (1972) Table 2
49.80000,50.20000,2.88690,5.86900,1.98800,12.10260,0.00600,0.00398,0.00000,Taylor & Doyle (1972) Table 2
50.12000,49.88000,2.88660,5.90000,1.99400,12.06243,0.00300,-0.00241,0.00000,Taylor & Doyle (1972) Table 2
51.70000,48.30000,2.88330,5.99300,1.99600,12.00906,0.00200,-0.03520,0.00000,Taylor & Doyle (1972) Table 2
54.05000,45.95000,2.87820,6.13400,1.99700,11.93946,0.00150,-0.08814,0.00000,Taylor & Doyle (1972) Table 2
54.83000,45.17000,2.87620,6.19000,2.00000,11.89672,0.00000,-0.10693,0.00000,Taylor & Doyle (1972) Table 2
55.96000,44.04000,2.87350,6.25500,1.99900,11.86918,0.00050,-0.13533,0.00000,Taylor & Doyle (1972) Table 2
56.72000,43.28000,2.87280,6.27700,1.99400,11.89025,0.00300,-0.15527,0.00000,Taylor & Doyle (1972) Table 2
59.15000,40.85000,2.87770,6.44300,2.00200,11.90344,-0.00100,-0.22399,0.00000,Taylor & Doyle (1972) Table 2
61.91000,38.09000,2.86180,6.59300,1.99700,11.73653,0.00150,-0.31268,0.00000,Taylor & Doyle (1972) Table 2
