Repository: minimumtone/machine-learning

# 統計学習解析プラットフォーム

「統計学習入門 Python編」の解説事例をプログラム化した統合解析プラットフォームです。

## 概要

このプロジェクトは、統計学習の重要な概念と手法を実際のデータで学習できるStreamlitアプリケーション群です。各章の重要な例題とケーススタディを実装しています。

## 解析プログラム一覧

### 1. Boston住宅価格分析 (`boston_housing_analysis.py`)
- **概要**: 線形回帰による住宅価格予測
- **学習内容**: 単回帰、重回帰、モデル評価、残差分析
- **データセット**: Boston Housing Dataset (506サンプル, 13特徴量)

### 2. 自動車燃費分析 (`auto_mpg_analysis.py`)
- **概要**: 多項式回帰による非線形関係の分析
- **学習内容**: 多項式特徴量、非線形変換、モデル比較
- **データセット**: Auto Dataset (392サンプル, mpg vs horsepower)

### 3. 広告売上分析 (`advertising_analysis.py`)
- **概要**: 重回帰と交互作用効果の分析
- **学習内容**: 重回帰、交互作用、変数選択、予測精度
- **データセット**: Advertising Dataset (TV, Radio, Newspaper vs Sales)

### 4. 交差検証・ブートストラップ (`cross_validation_analysis.py`)
- **概要**: モデル選択と性能評価手法
- **学習内容**: 交差検証、ブートストラップ、バイアス-バリアンス、モデル選択
- **データセット**: 複数データセットでの比較分析

### 5. 分類分析 (`classification_analysis.py`)
- **概要**: ロジスティック回帰・LDA・QDA・KNN
- **学習内容**: ロジスティック回帰、線形判別分析、k近傍法、ROC曲線
- **データセット**: Stock Market Dataset, Iris Dataset

### 6. 決定木・アンサンブル (`tree_methods_analysis.py`)
- **概要**: 決定木・ランダムフォレスト・ブースティング
- **学習内容**: 決定木、ランダムフォレスト、ブースティング、特徴量重要度
- **データセット**: Boston Dataset, Heart Disease Dataset

### 7. ガラボッティ―コーエン対称性 (`gallavotti_cohen_symmetry.py`)
- **概要**: 非平衡統計力学における揺らぎの定理の体感
- **学習内容**: マルコフジャンプ過程、エントロピー生成、GC対称性、揺らぎの定理
- **モデル**: 外部駆動下の二状態マルコフ過程
- **詳細**: [GC_SYMMETRY_README.md](GC_SYMMETRY_README.md) を参照

## 使用方法

### 統合管理アプリケーション
```bash
streamlit run statistical_analysis_manager.py
```

### 個別プログラム実行
```bash

# 例: Boston住宅価格分析
streamlit run boston_housing_analysis.py

# ガラボッティ―コーエン対称性
streamlit run gallavotti_cohen_symmetry.py
```

## インストール

必要なパッケージをインストール:
```bash
pip install -r requirements.txt
```

## 推奨学習順序

1. **Boston住宅価格分析** - 線形回帰の基礎
2. **自動車燃費分析** - 非線形関係の理解
3. **広告売上分析** - 重回帰と交互作用
4. **交差検証・ブートストラップ** - モデル評価
5. **分類分析** - 分類手法の比較
6. **決定木・アンサンブル** - 高度な手法

## テスト

テストスイートの実行:
```bash
python test_statistical_programs.py
```

## 特徴

- **インタラクティブな学習**: Streamlitによる直感的なUI
- **実データでの学習**: 実際のデータセットを使用した分析
- **視覚的な理解**: 豊富なグラフと可視化
- **パラメータ調整**: リアルタイムでのパラメータ変更
- **比較分析**: 複数手法の性能比較
- **教育的説明**: 各手法の理論的背景

## ファイル構成

```
machine-learning/
├── statistical_analysis_manager.py    # 統合管理アプリ
├── boston_housing_analysis.py         # Boston住宅価格分析
├── auto_mpg_analysis.py              # 自動車燃費分析
├── advertising_analysis.py           # 広告売上分析
├── cross_validation_analysis.py      # 交差検証・ブートストラップ
├── classification_analysis.py        # 分類分析
├── tree_methods_analysis.py          # 決定木・アンサンブル
├── test_statistical_programs.py      # テストスイート
├── requirements.txt                  # 依存パッケージ
└── README.md                         # このファイル
```

## 技術スタック

- **Python 3.12+**
- **Streamlit** - Webアプリケーションフレームワーク
- **scikit-learn** - 機械学習ライブラリ
- **pandas** - データ操作
- **numpy** - 数値計算
- **matplotlib/seaborn** - データ可視化
- **pytest** - テストフレームワーク

## ライセンス

このプロジェクトはMITライセンスの下で公開されています。

File: paper/results_robust_cv.csv
origin,ref,struct,family,composition,a_exp,a_pred_family_vegard,a_pred_family_eq10_compound_king,a_pred_family_eq10_sqs_dft,a_pred_family_veff_empirical,a_pred_family_eq10_dr_surrogate,a_pred_eset_vegard,a_pred_eset_eq10_compound_king,a_pred_eset_eq10_sqs_dft,a_pred_eset_veff_empirical,a_pred_eset_eq10_dr_surrogate
calibration,Alonso2005_Table2,BCC,Al-Cr-Hf-Mo-Nb-Ta-Ti-V-W-Zr,Mo0.256Nb0.227Ta0.244W0.273,3.2134,3.2264,3.2282,3.2202,3.2281,3.2329,3.2264,3.2280,3.2193,3.1987,3.2278
calibration,Alonso2005_Table2,BCC,Al-Cr-Hf-Mo-Nb-Ta-Ti-V-W-Zr,Mo0.260Nb0.220Ta0.270W0.250,3.24,3.2290,3.2307,3.2228,3.2306,3.2353,3.2290,3.2305,3.2218,3.2002,3.2303
calibration,Alonso2005_Table2,BCC,Al-Cr-Hf-Mo-Nb-Ta-Ti-V-W-Zr,Mo0.250Nb0.250Ta0.250W0.250,3.222,3.2305,3.2325,3.2243,3.2320,3.2370,3.2305,3.2322,3.2233,3.2006,3.2319
calibration,Alonso2005_Table2,BCC,Al-Cr-Hf-Mo-Nb-Ta-Ti-V-W-Zr,Mo0.217Nb0.206Ta0.156V0.210W0.211,3.1832,3.1842,3.1814,3.1801,3.1635,3.1736,3.1842,3.1818,3.1793,3.1786,3.1822
calibration,Alonso2005_Table2,BCC,Al-Cr-Hf-Mo-Nb-Ta-Ti-V-W-Zr,Mo0.167Nb0.167Ta0.167Ti0.167V0.167W0.167,3.216,3.2064,3.1956,3.1993,3.1915,3.2006,3.2064,3.1970,3.1978,3.2026,3.2053
calibration,Alonso2005_Table2,BCC,Al-Cr-Hf-Mo-Nb-Ta-Ti-V-W-Zr,Hf0.200Nb0.200Ti0.200V0.200Zr0.200,3.377,3.3625,3.3505,3.3625,3.3450,3.2949,3.3625,3.3518,3.3625,3.3657,3.3439
calibration,Alonso2005_Table2,BCC,Al-Cr-Cu-Fe-Mo-Ni-V,Al0.262Cr0.241Fe0.259Mo0.235V0.003,3.01,3.0364,3.0082,2.9832,3.0259,3.0310,3.0364,3.0055,2.9867,2.9612,3.0288
calibration,Alonso2005_Table2,BCC,Al-Cr-Cu-Fe-Mo-Ni-V,Al0.200Cr0.243Fe0.232Mo0.166V0.158,2.98,3.0188,2.9907,2.9677,3.0119,3.0142,3.0188,2.9896,2.9737,2.9995,3.0128
calibration,Alonso2005_Table2,BCC,Al-Cr-Cu-Fe-Mo-Ni-V,Al0.180Cr0.220Cu0.214Fe0.196Ni0.189,2.894,2.9276,2.9076,2.8860,2.9200,2.9243,2.9276,2.9069,2.8914,2.8959,2.9230
calibration,Alonso2005_Table2,BCC,Al-Cr-Hf-Mo-Nb-Ta-Ti-V-W-Zr,Hf0.250Nb0.250Ti0.250Zr0.250,3.438,3.4372,3.4239,3.4349,3.4372,3.4074,3.4372,3.4257,3.4345,3.4320,3.4313
calibration,Alonso2005_Table2,BCC,Al-Cr-Hf-Mo-Nb-Ta-Ti-V-W-Zr,Cr0.187Mo0.208Nb0.200Ti0.202V0.203,3.14,3.1383,3.1207,3.1282,3.1093,3.0968,3.1383,3.1229,3.1262,3.1231,3.1299
calibration,Alonso2005_Table2,BCC,Al-Cr-Hf-Mo-Nb-Ta-Ti-V-W-Zr,Nb0.250Ta0.250Ti0.250V0.250,3.23,3.2311,3.2219,3.2307,3.2132,3.2230,3.2311,3.2233,3.2306,3.2223,3.2295
calibration,Alonso2005_Table2,BCC,Al-Cr-Hf-Mo-Nb-Ta-Ti-V-W-Zr,Nb0.250Ta0.250Ti0.250V0.250,3.2206,3.2311,3.2219,3.2307,3.2132,3.2230,3.2311,3.2233,3.2306,3.2223,3.2295
calibration,Alonso2005_Table2,BCC,Al-Cr-Hf-Mo-Nb-Ta-Ti-V-W-Zr,Mo0.210Nb0.270Ta0.270W0.240,3.218,3.2373,3.2396,3.2311,3.2407,3.2445,3.2373,3.2393,3.2302,3.2064,3.2389
calibration,Alonso2005_Table2,BCC,Al-Cr-Hf-Mo-Nb-Ta-Ti-V-W-Zr,Mo0.180Nb0.220Ta0.280W0.310,3.216,3.2324,3.2340,3.2260,3.2389,3.2391,3.2324,3.2338,3.2249,3.2075,3.2338
calibration,Alonso2005_Table2,BCC,Al-Cr-Hf-Mo-Nb-Ta-Ti-V-W-Zr,Mo0.270Nb0.240Ta0.250W0.240,3.214,3.2288,3.2307,3.2226,3.2293,3.2351,3.2288,3.2305,3.2217,3.1986,3.2301
calibration,Alonso2005_Table2,BCC,Al-Cr-Hf-Mo-Nb-Ta-Ti-V-W-Zr,Mo0.180Nb0.240Ta0.360W0.220,3.228,3.2454,3.2474,3.2392,3.2516,3.2533,3.2454,3.2471,3.2383,3.2146,3.2471
calibration,Alonso2005_Table2,BCC,Al-Cr-Hf-Mo-Nb-Ta-Ti-V-W-Zr,Mo0.230Nb0.216Ta0.281W0.273,3.2034,3.2305,3.2321,3.2242,3.2341,3.2370,3.2305,3.2319,3.2232,3.2033,3.2319
calibration,Alonso2005_Table2,BCC,Al-Cr-Hf-Mo-Nb-Ta-Ti-V-W-Zr,Hf0.213Mo0.043Ti0.426V0.106Zr0.213,3.4584,3.3822,3.3665,3.3814,3.3714,3.3209,3.3822,3.3668,3.3812,3.3731,3.3624
calibration,Alonso2005_Table2,BCC,Al-Cr-Hf-Mo-Nb-Ta-Ti-V-W-Zr,Al0.120Nb0.255Ta0.121Ti0.262Zr0.242,3.355,3.3628,3.3470,3.3536,3.3519,3.3402,3.3628,3.3493,3.3518,3.3400,3.3585
calibration,Alonso2005_Table2,BCC,Cr-Fe-Ta-V-W,Cr0.309Fe0.308Ta0.025V0.333W0.025,2.935,2.9463,2.9155,2.9196,2.9590,2.9441,2.9463,2.9155,2.9196,2.9590,2.9441
calibration,Alonso2005_Table2,BCC,Al-Cr-Hf-Mo-Nb-Ta-Ti-V-W-Zr,Mo0.200Nb0.200Ta0.200Ti0.200V0.200,3.1945,3.2146,3.2037,3.2089,3.1921,3.2051,3.2146,3.2055,3.2079,3.2024,3.2128
calibration,Alonso2005_Table2,BCC,Al-Cr-Hf-Mo-Nb-Ta-Ti-V-W-Zr,Hf0.198Nb0.199Ta0.175Ti0.217V0.212,3.279,3.2952,3.2848,3.2954,3.2799,3.2536,3.2952,3.2864,3.2955,3.2996,3.2876
calibration,Alonso2005_Table2,BCC,Al-Cr-Hf-Mo-Nb-Ta-Ti-V-W-Zr,Mo0.037Nb0.304Ta0.051Ti0.319Zr0.290,3.285,3.3809,3.3667,3.3757,3.3806,3.3506,3.3809,3.3705,3.3752,3.3865,3.3769
calibration,Alonso2005_Table2,BCC,Al-Cr-Hf-Mo-Nb-Ta-Ti-V-W-Zr,Mo0.207Nb0.255Ta0.190Ti0.217Zr0.131,3.24,3.3088,3.2966,3.2985,3.3051,3.2929,3.3088,3.2998,3.2974,3.2996,3.3067
calibration,Alonso2005_Table2,BCC,Al-Cr-Hf-Mo-Nb-Ta-Ti-V-W-Zr,Mo0.095Nb0.275Ta0.091Ti0.284Zr0.256,3.4,3.3629,3.3485,3.3550,3.3614,3.3327,3.3629,3.3523,3.3541,3.3649,3.3589
calibration,Alonso2005_Table2,BCC,Al-Cr-Hf-Mo-Nb-Ta-Ti-V-W-Zr,Hf0.200Nb0.200Ti0.200V0.200Zr0.200,3.3663,3.3625,3.3505,3.3625,3.3450,3.2949,3.3625,3.3518,3.3625,3.3657,3.3439
calibration,Alonso2005_Table2,BCC,Al-Cr-Hf-Mo-Nb-Ta-Ti-V-W-Zr,Al0.266Nb0.238Ti0.251V0.245,3.18,3.2083,3.1900,3.1889,3.1511,3.1972,3.2083,3.1932,3.1852,3.1985,3.2063
calibration,Alonso2005_Table2,FCC,Al-Co-Cr-Fe-Mn-Mo-Ni-Pd-V-Zn,Co0.250Cr0.250Fe0.250Ni0.250,3.575,3.5778,3.5676,3.5778,3.5932,3.5726,3.5778,3.5722,3.5778,3.5779,3.5725
calibration,Alonso2005_Table2,FCC,Al-Co-Cr-Fe-Mn-Mo-Ni-Pd-V-Zn,Co0.200Cr0.200Fe0.200Mn0.200Ni0.200,3.597,3.5936,3.5766,3.5936,3.6058,3.5883,3.5936,3.5834,3.5936,3.5921,3.5889
calibration,Alonso2005_Table2,FCC,Al-Co-Cr-Fe-Mn-Mo-Ni-Pd-V-Zn,Co0.204Cr0.205Fe0.202Mn0.194Ni0.195,3.59,3.5936,3.5765,3.5936,3.6055,3.5882,3.5936,3.5834,3.5936,3.5920,3.5889
calibration,Alonso2005_Table2,FCC,Al-Co-Cr-Fe-Mn-Mo-Ni-Pd-V-Zn,Co0.203Cr0.194Fe0.206Mn0.201Ni0.196,3.6,3.5936,3.5765,3.5936,3.6056,3.5883,3.5936,3.5834,3.5936,3.5920,3.5889
calibration,Alonso2005_Table2,FCC,Al-Co-Cr-Fe-Mn-Mo-Ni-Pd-V-Zn,Cr0.127Fe0.498Mn0.264Ni0.111,3.61,3.6167,3.5975,3.6167,3.6234,3.6113,3.6167,3.6075,3.6167,3.6114,3.6122
calibration,Alonso2005_Table2,FCC,Al-Co-Cr-Fe-Mn-Mo-Ni-Pd-V-Zn,Co0.200Cr0.200Fe0.400Mn0.100Ni0.100,3.587,3.5977,3.5822,3.5977,3.6038,3.5922,3.5977,3.5884,3.5977,3.5939,3.5928
calibration,Alonso2005_Table2,FCC,Al-Co-Cr-Fe-Mn-Mo-Ni-Pd-V-Zn,Co0.211Cr0.187Fe0.342Mn0.197Ni0.063,3.588,3.6041,3.5843,3.6041,3.6079,3.5984,3.6041,3.5923,3.6041,3.6001,3.5991
calibration,Alonso2005_Table2,FCC,Ir-Os-Pd-Pt-Rh-Ru,Ir0.159Os0.143Pd0.182Pt0.174Rh0.156Ru0.185,3.8473,3.8462,3.8502,3.8558,3.8541,3.8400,3.8462,3.8502,3.8557,3.8508,3.8403
calibration,Alonso2005_Table2,BCC,Co-Cr-Cu-Ni-Zn,Co0.200Cr0.200Cu0.200Ni0.200Zn0.200,2.8831,2.9011,2.8945,2.8778,2.8773,2.8975,2.9011,2.8945,2.8778,2.8773,2.8975
calibration,Alonso2005_Table2,FCC,Al-Co-Cr-Fe-Mn-Mo-Ni-Pd-V-Zn,Co0.301Cr0.095Fe0.455Ni0.051V0.098,3.582,3.6083,3.5957,3.6079,3.6114,3.6062,3.6083,3.6032,3.6076,3.6043,3.6066
calibration,Alonso2005_Table2,FCC,Al-Co-Cr-Fe-Mn-Mo-Ni-Pd-V-Zn,Al0.071Co0.286Fe0.286Mn0.071Ni0.286,3.6084,3.6047,3.5922,3.6047,3.6220,3.6053,3.6047,3.5983,3.6047,3.6012,3.6052
calibration,Alonso2005_Table2,FCC,Al-Co-Cr-Fe-Mn-Mo-Ni-Pd-V-Zn,Co0.200Cr0.200Fe0.200Ni0.200Pd0.200,3.6473,3.6446,3.6445,3.6500,3.6586,3.6468,3.6446,3.6445,3.6511,3.6436,3.6461
calibration,Alonso2005_Table2,FCC,Al-Co-Cr-Fe-Mn-Mo-Ni-Pd-V-Zn,Co0.200Cr0.200Fe0.200Ni0.200Pd0.200,3.6803,3.6446,3.6445,3.6500,3.6586,3.6468,3.6446,3.6445,3.6511,3.6436,3.6461
calibration,Alonso2005_Table2,FCC,Al-Co-Cr-Fe-Mn-Mo-Ni-Pd-V-Zn,Al0.024Co0.244Cr0.244Fe0.244Ni0.244,3.58,3.5906,3.5790,3.5906,3.6056,3.5874,3.5906,3.5853,3.5906,3.5900,3.5880
calibration,Alonso2005_Table2,FCC,Al-Co-Cr-Fe-Mn-Mo-Ni-Pd-V-Zn,Al0.029Co0.314Fe0.318Mn0.032Ni0.307,3.5862,3.5781,3.5705,3.5781,3.5970,3.5755,3.5781,3.5742,3.5781,3.5744,3.5759
calibration,Alonso2005_Table2,FCC,Al-Co-Cr-Fe-Mn-Mo-Ni-Pd-V-Zn,Al0.067Co0.290Fe0.288Mn0.087Ni0.268,3.6,3.6047,3.5917,3.6047,3.6209,3.6050,3.6047,3.5981,3.6047,3.6009,3.6050
calibration,Alonso2005_Table2,FCC,Al-Co-Cr-Fe-Mn-Mo-Ni-Pd-V-Zn,Al0.100Co0.200Fe0.300Ni0.400,3.5936,3.6123,3.6017,3.6123,3.6364,3.6153,3.6123,3.6075,3.6123,3.6129,3.6150
calibration,Alonso2005_Table2,FCC,Ir-Os-Pd-Pt-Rh-Ru,Ir0.191Pd0.207Pt0.195Rh0.199Ru0.208,3.856,3.8488,3.8527,3.8576,3.8578,3.8432,3.8488,3.8526,3.8573,3.8532,3.8434
calibration,Alonso2005_Table2,FCC,Al-Co-Cr-Fe-Mn-Mo-Ni-Pd-V-Zn,Co0.237Cr0.232Fe0.245Mn0.077Ni0.209,3.58,3.5853,3.5717,3.5853,3.5982,3.5800,3.5853,3.5772,3.5853,3.5839,3.5806
calibration,Alonso2005_Table2,FCC,Al-Co-Cr-Fe-Mn-Mo-Ni-Pd-V-Zn,Co0.269Cr0.250Fe0.249Mo0.048Ni0.184,3.585,3.6010,3.5899,3.6007,3.6122,3.5987,3.6010,3.5956,3.6006,3.5995,3.5990
calibration,Alonso2005_Table2,FCC,Al-Co-Cr-Fe-Mn-Mo-Ni-Pd-V-Zn,Co0.247Cr0.245Fe0.239Mo0.024Ni0.246,3.604,3.5878,3.5774,3.5876,3.6028,3.5840,3.5878,3.5827,3.5874,3.5869,3.5845
calibration,Alonso2005_Table2,FCC,Al-Co-Cr-Fe-Mn-Mo-Ni-Pd-V-Zn,Co0.238Cr0.238Fe0.238Mo0.048Ni0.238,3.595,3.5983,3.5878,3.5980,3.6128,3.5960,3.5983,3.5932,3.5977,3.5975,3.5963
calibration,Alonso2005_Table2,FCC,Al-Co-Cr-Fe-Mn-Mo-Ni-Pd-V-Zn,Co0.204Cr0.197Fe0.299Ni0.299,3.5759,3.5756,3.5666,3.5756,3.5940,3.5704,3.5756,3.5707,3.5756,3.5755,3.5703
calibration,Alonso2005_Table2,FCC,Al-Co-Cr-Fe-Mn-Mo-Ni-Pd-V-Zn,Co0.305Cr0.208Fe0.193Ni0.294,3.5695,3.5689,3.5596,3.5689,3.5871,3.5637,3.5689,3.5638,3.5689,3.5698,3.5636
calibration,Alonso2005_Table2,FCC,Al-Co-Cr-Fe-Mn-Mo-Ni-Pd-V-Zn,Co0.296Cr0.213Fe0.303Ni0.188,3.5741,3.5789,3.5689,3.5789,3.5905,3.5737,3.5789,3.5734,3.5789,3.5775,3.5736
calibration,Alonso2005_Table2,FCC,Al-Co-Cr-Fe-Mn-Mo-Ni-Pd-V-Zn,Co0.265Cr0.205Fe0.271Ni0.260,3.573,3.5748,3.5653,3.5748,3.5908,3.5695,3.5748,3.5696,3.5748,3.5745,3.5694
calibration,Alonso2005_Table2,FCC,Al-Co-Cr-Fe-Mn-Mo-Ni-Pd-V-Zn,Co0.220Cr0.244Fe0.230Ni0.307,3.5737,3.5749,3.5652,3.5749,3.5938,3.5698,3.5749,3.5696,3.5749,3.5759,3.5697
calibration,Alonso2005_Table2,FCC,Al-Co-Cr-Fe-Mn-Mo-Ni-Pd-V-Zn,Co0.229Cr0.236Fe0.325Ni0.210,3.5795,3.5825,3.5722,3.5825,3.5954,3.5772,3.5825,3.5769,3.5825,3.5813,3.5771
calibration,Alonso2005_Table2,FCC,Al-Co-Cr-Fe-Mn-Mo-Ni-Pd-V-Zn,Co0.315Cr0.245Fe0.245Ni0.220,3.5704,3.5764,3.5662,3.5764,3.5896,3.5712,3.5764,3.5708,3.5764,3.5761,3.5711
calibration,Alonso2005_Table2,FCC,Al-Co-Cr-Fe-Mn-Mo-Ni-Pd-V-Zn,Co0.216Cr0.227Fe0.276Ni0.281,3.5752,3.5770,3.5674,3.5770,3.5943,3.5719,3.5770,3.5717,3.5770,3.5772,3.5718
calibration,Alonso2005_Table2,FCC,Al-Co-Cr-Fe-Mn-Mo-Ni-Pd-V-Zn,Co0.277Cr0.233Fe0.233Ni0.277,3.572,3.5738,3.5641,3.5738,3.5906,3.5686,3.5738,3.5685,3.5738,3.5742,3.5685
calibration,Alonso2005_Table2,FCC,Al-Co-Cr-Fe-Mn-Mo-Ni-Pd-V-Zn,Co0.273Cr0.229Fe0.284Ni0.214,3.5751,3.5787,3.5686,3.5787,3.5919,3.5735,3.5787,3.5732,3.5787,3.5779,3.5734
calibration,Alonso2005_Table2,FCC,Al-Co-Cr-Fe-Mn-Mo-Ni-Pd-V-Zn,Co0.188Cr0.214Fe0.198Ni0.400,3.5708,3.5684,3.5598,3.5684,3.5931,3.5635,3.5684,3.5636,3.5684,3.5707,3.5635
calibration,Alonso2005_Table2,FCC,Al-Co-Cr-Fe-Mn-Mo-Ni-Pd-V-Zn,Co0.201Cr0.193Fe0.400Ni0.205,3.5803,3.5839,3.5746,3.5839,3.5965,3.5787,3.5839,3.5788,3.5839,3.5816,3.5786
calibration,Alonso2005_Table2,FCC,Al-Co-Cr-Fe-Mn-Mo-Ni-Pd-V-Zn,Co0.248Cr0.244Fe0.251Ni0.257,3.5767,3.5772,3.5671,3.5772,3.5930,3.5720,3.5772,3.5717,3.5772,3.5774,3.5719
calibration,Alonso2005_Table2,FCC,Al-Co-Cr-Fe-Mn-Mo-Ni-Pd-V-Zn,Co0.386Cr0.196Fe0.211Ni0.208,3.568,3.5702,3.5608,3.5702,3.5831,3.5650,3.5702,3.5650,3.5702,3.5697,3.5649
test,Yao2016_Entropy,BCC,Al-Cr-Hf-Mo-Nb-Ta-Ti-V-W-Zr,Mo0.250Nb0.250Ta0.250V0.250,3.208,3.1978,3.1962,3.1948,3.1692,3.1792,3.1978,3.1964,3.1942,3.1700,3.1941
test,Stepanov2015_JAlloyCompd,BCC,Al-Cr-Hf-Mo-Nb-Ta-Ti-V-W-Zr,Al0.250Nb0.250Ti0.250V0.250,3.191,3.2084,3.1905,3.1897,3.1527,3.1967,3.2084,3.1936,3.1862,3.1987,3.2063
test,Kantelis2025_AIPAdv,BCC,Al-Cr-Hf-Mo-Nb-Ta-Ti-V-W-Zr,Mo0.200Nb0.200Ta0.200V0.200W0.200,3.185,3.1912,3.1887,3.1873,3.1731,3.1805,3.1912,3.1891,3.1866,3.1847,3.1892
test,Senkov2012_Intermet,BCC,Al-Cr-Hf-Mo-Nb-Ta-Ti-V-W-Zr,Hf0.200Nb0.200Ta0.200Ti0.200Zr0.200,3.41,3.4112,3.3995,3.4062,3.4153,3.3878,3.4112,3.4011,3.4052,3.4045,3.4067
test,Dirras2016_MaterCharact,BCC,Al-Cr-Hf-Mo-Nb-Ta-Ti-V-W-Zr,Hf0.275Nb0.050Ta0.050Ti0.350Zr0.275,3.44,3.4490,3.4354,3.4484,3.4500,3.4172,3.4490,3.4372,3.4483,3.4603,3.4429
test,Tseng2019_Entropy,BCC,Al-Cr-Hf-Mo-Nb-Ta-Ti-V-W-Zr,Hf0.167Mo0.167Nb0.167Ta0.167Ti0.167Zr0.167,3.345,3.3700,3.3555,3.3584,3.3674,3.3329,3.3700,3.3580,3.3564,3.3592,3.3634
test,Tseng2019_Entropy,BCC,Al-Cr-Hf-Mo-Nb-Ta-Ti-V-W-Zr,Hf0.200Mo0.200Ta0.200Ti0.200Zr0.200,3.364,3.3835,3.3652,3.3699,3.3805,3.3360,3.3835,3.3681,3.3674,3.3865,3.3750
test,Tseng2019_Entropy,BCC,Al-Cr-Hf-Mo-Nb-Ta-Ti-V-W-Zr,Hf0.200Mo0.200Nb0.200Ti0.200Zr0.200,3.369,3.3831,3.3660,3.3710,3.3758,3.3356,3.3831,3.3686,3.3688,3.3739,3.3743
test,Tseng2019_Entropy,BCC,Al-Cr-Hf-Mo-Nb-Ta-Ti-V-W-Zr,Hf0.200Mo0.200Nb0.200Ta0.200Zr0.200,3.347,3.3873,3.3770,3.3734,3.3843,3.3418,3.3873,3.3789,3.3712,3.3759,3.3802
test,Tseng2019_Entropy,BCC,Al-Cr-Hf-Mo-Nb-Ta-Ti-V-W-Zr,Hf0.200Mo0.200Nb0.200Ta0.200Ti0.200,3.305,3.3206,3.3085,3.3101,3.3174,3.3007,3.3206,3.3104,3.3081,3.3052,3.3169
test,Otto2013_ActaMat,FCC,Al-Co-Cr-Fe-Mn-Mo-Ni-Pd-V-Zn,Co0.200Cr0.200Fe0.200Mn0.200Ni0.200,3.5988,3.5936,3.5766,3.5936,3.6058,3.5883,3.5936,3.5834,3.5936,3.5921,3.5889
test,Wang2019_ScriptaMat,FCC,Al-Co-Cr-Fe-Mn-Mo-Ni-Pd-V-Zn,Co0.250Cr0.250Fe0.250Ni0.250,3.5723,3.5778,3.5676,3.5778,3.5932,3.5726,3.5778,3.5722,3.5778,3.5779,3.5725
test,Wang2019_ScriptaMat,FCC,Al-Co-Cr-Fe-Mn-Mo-Ni-Pd-V-Zn,Co0.143Cr0.286Fe0.286Ni0.286,3.5805,3.5834,3.5731,3.5834,3.6009,3.5784,3.5834,3.5777,3.5834,3.5840,3.5783
test,Niu2017_SciRep,FCC,Al-Co-Cr-Fe-Mn-Mo-Ni-Pd-V-Zn,Co0.223Cr0.223Fe0.223Ni0.223Pd0.110,3.62,3.6148,3.6108,3.6182,3.6294,3.6142,3.6148,3.6130,3.6189,3.6136,3.6144
test,Niu2017_SciRep,FCC,Al-Co-Cr-Fe-Mn-Mo-Ni-Pd-V-Zn,Co0.200Cr0.200Fe0.200Ni0.200Pd0.200,3.66,3.6446,3.6445,3.6500,3.6586,3.6468,3.6446,3.6445,3.6511,3.6436,3.6461
test,Niu2017_SciRep,FCC,Al-Co-Cr-Fe-Mn-Mo-Ni-Pd-V-Zn,Co0.182Cr0.182Fe0.182Ni0.182Pd0.270,3.71,3.6674,3.6698,3.6739,3.6809,3.6714,3.6674,3.6685,3.6753,3.6667,3.6701
test,Niu2017_SciRep,FCC,Al-Co-Cr-Fe-Mn-Mo-Ni-Pd-V-Zn,Co0.200Cr0.200Fe0.200Ni0.200V0.200,3.61,3.6266,3.6116,3.6233,3.6386,3.6262,3.6266,3.6205,3.6216,3.6265,3.6263
test,Freudenberger2017_Metals,FCC,Au-Cu-Ni-Pd-Pt,Au0.250Cu0.250Ni0.250Pd0.250,3.8093,3.7898,3.7938,3.8121,3.8335,3.7974,3.7898,3.7942,3.8017,3.7980,3.7997
test,Freudenberger2017_Metals,FCC,Au-Cu-Ni-Pd-Pt,Au0.250Cu0.250Ni0.250Pt0.250,3.8107,3.7986,3.8023,3.8127,3.7979,3.8063,3.7986,3.8028,3.8063,3.8025,3.8097
test,Freudenberger2017_Metals,FCC,Au-Cu-Ni-Pd-Pt,Au0.250Cu0.250Pd0.250Pt0.250,3.8847,3.8839,3.8884,3.8952,3.8970,3.8874,3.8839,3.8892,3.8902,3.8927,3.8891
test,Freudenberger2017_Metals,FCC,Au-Cu-Ni-Pd-Pt,Au0.250Ni0.250Pd0.250Pt0.250,3.8738,3.8646,3.8695,3.9107,3.8920,3.8699,3.8646,3.8702,3.8952,3.8732,3.8722
test,Freudenberger2017_Metals,FCC,Au-Cu-Ni-Pd-Pt,Cu0.250Ni0.250Pd0.250Pt0.250,3.7622,3.7459,3.7487,3.7949,3.7750,3.7500,3.7459,3.7491,3.7770,3.7545,3.7516
test,Freudenberger2017_Metals,FCC,Au-Cu-Ni-Pd-Pt,Au0.200Cu0.200Ni0.200Pd0.200Pt0.200,3.8307,3.8172,3.8215,3.8476,3.8397,3.8232,3.8172,3.8220,3.8344,3.8249,3.8256
test,Reget2020_Metals,BCC,Al-Cr-Hf-Mo-Nb-Ta-Ti-V-W-Zr,Mo0.250Nb0.250V0.250W0.250,3.157,3.1621,3.1588,3.1576,3.1329,3.1515,3.1621,3.1593,3.1567,3.1613,3.1601
test,Reget2020_Metals,BCC,Al-Cr-Hf-Mo-Nb-Ta-Ti-V-W-Zr,Mo0.250Nb0.250Ti0.250V0.250,3.174,3.1918,3.1775,3.1833,3.1571,3.1749,3.1918,3.1799,3.1818,3.1836,3.1888
test,Reget2020_Metals,BCC,Al-Cr-Hf-Mo-Nb-Ta-Ti-V-W-Zr,Mo0.200Nb0.200Ti0.200V0.200W0.200,3.164,3.1865,3.1731,3.1775,3.1635,3.1777,3.1865,3.1753,3.1760,3.1923,3.1848
test,Reget2020_Metals,BCC,Al-Cr-Hf-Mo-Nb-Ta-Ti-V-W-Zr,Mo0.300Nb0.300Ti0.100V0.300,3.156,3.1735,3.1650,3.1663,3.1313,3.1520,3.1735,3.1664,3.1650,3.1606,3.1696
test,Senkov2013_ActaMat,BCC,Al-Cr-Hf-Mo-Nb-Ta-Ti-V-W-Zr,Nb0.250Ti0.250V0.250Zr0.250,3.338,3.3130,3.3008,3.3104,3.2905,3.2439,3.3130,3.3022,3.3099,3.3064,3.2953
test,Chen2022_ActaMat,BCC,Al-Cr-Hf-Mo-Nb-Ta-Ti-V-W-Zr,Hf0.333Nb0.333Zr0.333,3.4869,3.4865,3.4775,3.4815,3.4865,3.4627,3.4865,3.4788,3.4806,3.4708,3.4818
test,Chen2023_NatCommun,BCC,Al-Co-Mn-Ni-V,Al0.200Co0.200Mn0.200Ni0.200V0.200,2.9,2.9572,2.9280,2.9048,2.9560,2.9508,2.9572,2.9280,2.9048,2.9560,2.9508
test,Chen2023_NatCommun,FCC,Al-Co-Cr-Fe-Mn-Mo-Ni-Pd-V-Zn,Co0.200Fe0.200Mn0.200Ni0.200Zn0.200,3.635,3.6584,3.6394,3.6477,3.6702,3.6624,3.6584,3.6503,3.6422,3.6574,3.6621
