Repository: minimumtone/machine-learning

# 統計学習解析プラットフォーム

「統計学習入門 Python編」の解説事例をプログラム化した統合解析プラットフォームです。

## 概要

このプロジェクトは、統計学習の重要な概念と手法を実際のデータで学習できるStreamlitアプリケーション群です。各章の重要な例題とケーススタディを実装しています。

## 解析プログラム一覧

### 1. Boston住宅価格分析 (`boston_housing_analysis.py`)
- **概要**: 線形回帰による住宅価格予測
- **学習内容**: 単回帰、重回帰、モデル評価、残差分析
- **データセット**: Boston Housing Dataset (506サンプル, 13特徴量)

### 2. 自動車燃費分析 (`auto_mpg_analysis.py`)
- **概要**: 多項式回帰による非線形関係の分析
- **学習内容**: 多項式特徴量、非線形変換、モデル比較
- **データセット**: Auto Dataset (392サンプル, mpg vs horsepower)

### 3. 広告売上分析 (`advertising_analysis.py`)
- **概要**: 重回帰と交互作用効果の分析
- **学習内容**: 重回帰、交互作用、変数選択、予測精度
- **データセット**: Advertising Dataset (TV, Radio, Newspaper vs Sales)

### 4. 交差検証・ブートストラップ (`cross_validation_analysis.py`)
- **概要**: モデル選択と性能評価手法
- **学習内容**: 交差検証、ブートストラップ、バイアス-バリアンス、モデル選択
- **データセット**: 複数データセットでの比較分析

### 5. 分類分析 (`classification_analysis.py`)
- **概要**: ロジスティック回帰・LDA・QDA・KNN
- **学習内容**: ロジスティック回帰、線形判別分析、k近傍法、ROC曲線
- **データセット**: Stock Market Dataset, Iris Dataset

### 6. 決定木・アンサンブル (`tree_methods_analysis.py`)
- **概要**: 決定木・ランダムフォレスト・ブースティング
- **学習内容**: 決定木、ランダムフォレスト、ブースティング、特徴量重要度
- **データセット**: Boston Dataset, Heart Disease Dataset

### 7. ガラボッティ―コーエン対称性 (`gallavotti_cohen_symmetry.py`)
- **概要**: 非平衡統計力学における揺らぎの定理の体感
- **学習内容**: マルコフジャンプ過程、エントロピー生成、GC対称性、揺らぎの定理
- **モデル**: 外部駆動下の二状態マルコフ過程
- **詳細**: [GC_SYMMETRY_README.md](GC_SYMMETRY_README.md) を参照

## 使用方法

### 統合管理アプリケーション
```bash
streamlit run statistical_analysis_manager.py
```

### 個別プログラム実行
```bash

# 例: Boston住宅価格分析
streamlit run boston_housing_analysis.py

# ガラボッティ―コーエン対称性
streamlit run gallavotti_cohen_symmetry.py
```

## インストール

必要なパッケージをインストール:
```bash
pip install -r requirements.txt
```

## 推奨学習順序

1. **Boston住宅価格分析** - 線形回帰の基礎
2. **自動車燃費分析** - 非線形関係の理解
3. **広告売上分析** - 重回帰と交互作用
4. **交差検証・ブートストラップ** - モデル評価
5. **分類分析** - 分類手法の比較
6. **決定木・アンサンブル** - 高度な手法

## テスト

テストスイートの実行:
```bash
python test_statistical_programs.py
```

## 特徴

- **インタラクティブな学習**: Streamlitによる直感的なUI
- **実データでの学習**: 実際のデータセットを使用した分析
- **視覚的な理解**: 豊富なグラフと可視化
- **パラメータ調整**: リアルタイムでのパラメータ変更
- **比較分析**: 複数手法の性能比較
- **教育的説明**: 各手法の理論的背景

## ファイル構成

```
machine-learning/
├── statistical_analysis_manager.py    # 統合管理アプリ
├── boston_housing_analysis.py         # Boston住宅価格分析
├── auto_mpg_analysis.py              # 自動車燃費分析
├── advertising_analysis.py           # 広告売上分析
├── cross_validation_analysis.py      # 交差検証・ブートストラップ
├── classification_analysis.py        # 分類分析
├── tree_methods_analysis.py          # 決定木・アンサンブル
├── test_statistical_programs.py      # テストスイート
├── requirements.txt                  # 依存パッケージ
└── README.md                         # このファイル
```

## 技術スタック

- **Python 3.12+**
- **Streamlit** - Webアプリケーションフレームワーク
- **scikit-learn** - 機械学習ライブラリ
- **pandas** - データ操作
- **numpy** - 数値計算
- **matplotlib/seaborn** - データ可視化
- **pytest** - テストフレームワーク

## ライセンス

このプロジェクトはMITライセンスの下で公開されています。

File: sio2_properties_extended.csv (part 1 of 2)
crystal_structure,density_g/cm3,melting_point_degC,boiling_point_degC,thermal_conductivity_W/(m*K),specific_heat_J/(kg*K),thermal_expansion_1e-6/K,youngs_modulus_GPa,shear_modulus_GPa,bulk_modulus_GPa,poissons_ratio,hardness_MPa,hardness_Mohs,tensile_strength_MPa,compressive_strength_MPa,fracture_toughness_MPa*m^0.5,refractive_index_o,refractive_index_e,dielectric_constant,resistivity_ohm*m,magnetic_susceptibility_cm3/mol,band_gap_eV,std_enthalpy_kJ/mol,std_entropy_J/(mol*K),Sellmeier_B1,Sellmeier_B2,Sellmeier_B3,Sellmeier_C1_um2,Sellmeier_C2_um2,Sellmeier_C3_um2,lattice_a_angstrom,lattice_b_angstrom,lattice_c_angstrom,lattice_alpha_deg,lattice_beta_deg,lattice_gamma_deg,space_group,volume_angstrom3,Z_formula_units,piezo_d11_pC/N,piezo_d14_pC/N,piezo_e11_C/m2,piezo_e14_C/m2,elastic_C11_GPa,elastic_C12_GPa,elastic_C13_GPa,elastic_C14_GPa,elastic_C33_GPa,elastic_C44_GPa,elastic_C66_GPa,molar_volume_cm3/mol,melting_point_K,boiling_point_K,thermal_expansion_parallel_1/K,thermal_expansion_perp_1/K,dielectric_constant_parallel,dielectric_constant_perp,dielectric_loss_tan_delta,thermal_conductivity_W/mK,poisson_ratio,bandgap_eV,sound_velocity_longitudinal_m/s,sound_velocity_transverse_m/s,viscosity_Pa.s,softening_point_degC,annealing_point_degC,strain_point_degC,freq_temp_coeff_ppm/C,Q_factor,debye_temp_K,formation_gibbs_kJ/mol,notes,reference
fused_silica,,1713.0,2950.0,,,,,,,,,,,,,,,,,,,,,,,,,,,,,,,,,,,,,,,,,,,,,,,,,,,,,,,,,,,,,,,,,,,,Wikipedia Silicon dioxide,Amorphous silica melting and boiling points
fused_silica,2.196,,,,,,,,,,,,,,,,,,,,,,,,,,,,,,,,,,,,,,,,,,,,,,,,,,,,,,,,,,,,,,,,,,,,,,Wikipedia Silicon dioxide,Amorphous silica density
fused_silica,,,,,,,,,,,,,,,,,,,,,,,,0.6961663,0.4079426,0.8974794,0.0684043,0.1162414,9.896161,,,,,,,,,,,,,,,,,,,,,,,,,,,,,,,,,,,,,,,,,,,Corning HPFS 7980 Datasheet
fused_silica,,,,,,,,,,,,,,,,,,,,,,,,0.473115591,0.631038719,0.906404498,0.012995717,0.00412809220,98.7685322,,,,,,,,,,,,,,,,,,,,,,,,,,,,,,,,,,,,,,,,,,,Heraeus Suprasil Datasheet
fused_silica,,,,,,,,,,,,,,,,,,,,,,,,,,,,,,,,,,,,,,,,,,,,,,,,,,,,,,,,,,,,,,,,1627,1180,1068,,,,,,Corning HPFS Datasheet
alpha-quartz,2.648,,,,,,,,37.8,,,,,,,,,,,,,,,,,,,,,,,,,,,86.6,6.74,12.4,17.8,106.4,58.0,40.3,,,,,,,,,,,,,,,,,Elastic constants at ambient P; Ks=37.8 GPa; G=44.4 GPa,,,,,,,,,,,,,Wang et al. Phys Chem Minerals 42:203-212 (2015). DOI:10.1007/s00269-014-0711-z
alpha-quartz,2.742,,,,,,,,46.9,,,,,,,,,,,,,,,,,,,,,,,,,,,90.3,15.4,23.7,10.7,122.3,62.4,37.5,,,,,,,,,,,,,,,,,Elastic constants at 1.5 GPa,,,,,,,,,,,,,Wang et al. Phys Chem Minerals 42:203-212 (2015). DOI:10.1007/s00269-014-0711-z
alpha-quartz,2.897,,,,,,,,,,,,,,,,,,,,,,,,,,,,,,,,,,103.4,35.6,38.9,3.8,160.1,65.9,33.9,,,,,,,,,,,,,,,,,Elastic constants at 4.4 GPa,,,,,,,,,,,,,,Wang et al. Phys Chem Minerals 42:203-212 (2015). DOI:10.1007/s00269-014-0711-z
alpha-quartz,2.6497,,,,,,,,37.74,,,,,,,,,,,,,,,,,,,,,,,,,,,87.17,6.61,12.02,-18.23,105.8,58.27,40.28,,,,,,,,,,,,,,,,563,,RUS measurement; Debye temp 563 K,,,,,,,,,,,,Ogi et al. J Appl Phys 100:053511 (2006). DOI:10.1063/1.2335684
alpha-quartz,2.6497,,,,,,,,37.67,,,,,,,,,,,,,,,,,,,,,,,,P3121,,87.26,6.57,11.95,-17.18,105.8,57.15,40.35,,,,,,,,,,,,,,,,564,,Mean experimental values; Debye temp 564 K,Every & McCurdy Landolt-Bornstein III/29a (1992),,,,,,,,,,,,Every & McCurdy Landolt-Bornstein III/29a (1992)
alpha-quartz,,,,,,,,,,,,,,,,,,,,,,,,,,,,,,4.9133,4.9133,5.4053,90,90.0,120,P3121,113.0,3.0,,,,,,,,,,,,,,,,,,,,,,,,,,Room temp X-ray diffraction,Levien et al. Am Mineral 65:920-930 (1980),,,,,,,Levien et al. Am Mineral 65:920-930 (1980)
alpha-quartz,,,,,,,,,,,,,,,,,,,,,,,,,,,,,,4.902,4.902,5.4,90,90.0,120,P3121,112.4,3.0,,,,,,,,,,,,,,,,,,,,,,,,,,At 2.07 GPa,Levien et al. Am Mineral 65:920-930 (1980),,,,,,,Levien et al. Am Mineral 65:920-930 (1980)
alpha-quartz,,,,,,,,,,,,,,,,,,,,,,,,,,,,,,4.876,4.876,5.364,90,90.0,120,P3121,110.5,3.0,,,,,,,,,,,,,,,,,,,,,,,,,,At 5.58 GPa,Levien et al. Am Mineral 65:920-930 (1980),,,,,,,Levien et al. Am Mineral 65:920-930 (1980)
coesite,2.911,,,,,,,,,,,,,,,,,,,,,,,,,,,,,7.14,12.38,7.17,90,120.34,90,C2/c,548.0,16.0,,,,,,,,,,,,,,,,,,,,,,,,,,,K0=96-99 GPa; monoclinic,Levien & Prewitt Am Mineral 66:324-333 (1981),,,,,,Levien & Prewitt Am Mineral 66:324-333 (1981)
stishovite,4.287,,,,,,,,313.0,,,,,,,,,,,,,,,,,,,,,4.1773,4.1773,2.6654,90,90.0,90,P42/mnm,46.54,2.0,,,,,,,,,,,,,,,,,,,,,,,,,,,K0=313 GPa; rutile structure; 6-coord Si,,,,,,,Yamanaka et al. Phys Chem Minerals 29:633-641 (2002). DOI:10.1007/s00269-002-0257-3
stishovite,4.29,,,,,,,,,,,,,,,,,,,,,,,,,,,,,,4.177,4.177,2.665,90.0,90,90,P42/mnm,46.5,2.0,,,,,,,,,,,,,,,,,,,,,,,,,,,Ambient conditions,Ross et al. Am Mineral 75:739-747 (1990),,,,Ambient conditions,Ross et al. Am Mineral 75:739-747 (1990)
stishovite,4.55,,,,,,,,,,,,,,,,,,,,,,,,,,,,,,4.09,4.09,2.618,90.0,90,90,P42/mnm,43.8,2.0,,,,,,,,,,,,,,,,,,,,,,,,,,,At 12.3 GPa,,,,,,Yamanaka et al. Phys Chem Minerals 29:633-641 (2002). DOI:10.1007/s00269-002-0257-3
seifertite,4.294,,,,,,,,328.0,,,,,,,,,,,,,,,,,,,,,4.097,5.046,4.495,90,90.0,90,Pbcn,92.9,4.0,,,,,,,,,,,,,,,,,,,,,,,,,,,K0=328 GPa; >40 GPa formation,,,,,,,Grocholski et al. Am Mineral 98:1420-1428 (2013). DOI:10.2138/am.2013.4409
fused_silica,,,,,1.3-1.5,730,,72-73,31.4,36,0.17-0.19,,,45-155,1100,,,1.4585,,3.8-3.9,1e+20,,,,,,,,,,,,,,,,,,,,,,,,,,22.7,,,,,,,,,,,,Amorphous; excellent UV transmission 180-3500 nm,,,,,,,,,,,,Amorphous; excellent UV transmission 180-3500 nm,Malitson J Opt Soc Am 55:1205-1209 (1965). DOI:10.1364/JOSA.55.001205
mesoporous_silica_MCM41,,,,,,,,,,,,,,,,,,,,,,,,,,,,,,,,,,,,,,,,,,,,,,,,,,,,,,,,,,,,,,BET 1000-1200 m2/g; pore 2-3 nm; hexagonal,,,,,,,,,,Beck et al. J Am Chem Soc 114:10834 (1992). DOI:10.1021/ja00053a020
mesoporous_silica_SBA15,,,,,,,,,,,,,,,,,,,,,,,,,,,,,,,,,,,,,,,,,,,,,,,,,,,,,,,,,,,,,,BET 600-1000 m2/g; pore 5-30 nm; hexagonal,,,,,,,,,,Zhao et al. Science 279:548-552 (1998). DOI:10.1126/science.279.5350.548
silica_aerogel,,,,,0.013-0.02,,,,,,,,,,,,,,,,,,,,,,,,,,,,,,,,,,,,,,,,,,,,,,,,,,,,,,Thermal cond 13-20 mW/mK; porosity >90%; surface area >800 m2/g,,,,,,,,,,,,,Hrubesh J Non-Cryst Solids 225:335-342 (1998). DOI:10.1016/S0022-3093(98)00135-5
silica_aerogel,,,,,0.015-0.025,,,,,,,,,,,,,,,,,,,,,,,,,,,,,,,,,,,,,,,,,,,,,,,,,,,,,,BET 500-1000 m2/g; pore 5-100 nm,,,,,,,,,,,,,Dorcheh & Abbasi J Mater Proc Tech 199:10-26 (2008). DOI:10.1016/j.jmatprotec.2007.10.060
alpha-quartz,,,,,,,,,,,,,,,,4.52,4.638,,,,,,,,,,,,,,,,,,,,,,,,,,,,,,,,,,,,,,,,,,,,eps_perp=4.520; eps_para=4.638 at 1 kHz 300K,,,,,,,,,,,Fontanella et al. J Appl Phys 45:2852 (1974). DOI:10.1063/1.1663690
alpha-quartz,,,,,,,,,,,,,,,,4.52,4.60,,,,,,,,,,,,,,,,,,,,,,,,,,,,,,,,,,,,,,,,,,,,Dielectric const parallel=4.60; perp=4.52,Mason AIP Handbook (1957),,,,,,,,,,Mason AIP Handbook (1957)
stishovite,,,,,,,,,,,,,,,,,,,,,,,,,,,,,,,,,,,,,480,245.0,220.0,,735.0,260.0,340.0,,,,,,,,,,,,,,,,,DFT calculation,,,,,,,,,,,,Holm & Ahuja J Chem Phys 111:2071-2074 (1999). DOI:10.1063/1.479476
stishovite,4.287,,,,,,,,306.0,,,,,,,,,,,,,,,,,,,,,4.1773,4.1773,2.6654,90,90.0,90,P42/mnm,,2.0,455.0,199.0,192.0,,762.0,258.0,321.0,,,,,,,,,,,,,,,,,Brillouin scattering; experimental,,,,,,,,,,Jiang et al. Phys Earth Planet Inter 172:235-240 (2009). DOI:10.1016/j.pepi.2008.09.017
stishovite,,,,,,,,,,,,,,,,,,,,,,,,,,,,,,,,,,,,,453,211.0,203.0,,776.0,252.0,302.0,,,,,,,,,,,,,,,,,Brillouin scattering,,,,,,,,,,,,Weidner et al. J Geophys Res 87:4740-4746 (1982). DOI:10.1029/JB087iB06p04740
alpha-quartz,2.648,,,12.0,,,,76.5,,37.1,0.08,,7,,,,,,,,,,,,,,,,,,4.913,4.913,5.405,90.0,90,120,P3121,,,,,,,,,,,,,,,,,,,5970.0,3760,,,,,,,,,,Sound velocities: Vp=5970 m/s; Vs=3760 m/s,Bass Elasticity of Minerals Glasses in Mineral Physics (1995),,,,Bass Elasticity of Minerals Glasses in Mineral Physics (1995)
fused_silica,2.2,,,1.38,,,,72,31.0,,0.17,,,,,,1.4585,,3.9,,,,0.6962,0.4079,0.8975,0.00468,0.01351,97.93,,,,,,,,,,,,,,,,,,,,5970.0,3760,,,,,,,,,,Sellmeier coefficients for optical fiber; n=1.4585 at 1.55 um,,,,,,,,,,,,,Malitson J Opt Soc Am 55:1205 (1965). DOI:10.1364/JOSA.55.001205
alpha-quartz,2.65,1710.0,2950.0,12.0,,13.7,76.6,,,37.1,0.08,4500-9500,7,155,1100,,1.544,1.553,4.5,1e16,-2.96e-05,8.9,-910.7,41.5,1.28604,1.07045,1.10203,0.01078,0.00606,119.97,,,,,,,,,,,,,,,,,,,,,,,,,,,,,,563,-856.3,Comprehensive compilation; standard reference,Multiple sources compiled,,,,,,,,,Multiple sources compiled
alpha-cristobalite,2.32,,,,,,,,,,,,,,,,1.487,,,,,,,,,,,,,4.97,4.97,6.93,90,90.0,90,P41212,171.2,4.0,,,,,,,,,,,,,,,,,,,,,,,,,,,Tetragonal; stable 220-280 degC,Downs & Palmer Am Mineral 79:9-14 (1994),,,,,,Downs & Palmer Am Mineral 79:9-14 (1994)
beta-cristobalite,1.93,,,,,,,,,,,,,,,,,,,,,,,,,,,,,,13.53,13.53,13.53,90.0,90,90,Ia-3d,2478.4,144.0,,,,,,,,,,,,,,,,,,,,,,,,,,,Cubic; high-temp form >280 degC; data from Materials Project,,,,,,Materials Project mp-600028. DOI:10.17188/1277241
stishovite_rutile,4.13,,,,,,,,,,,,,,,,,,,,,,,,,,,,,,4.23,4.23,2.69,90.0,90,90,P42/mnm,48.27,2.0,,,,,,,,,,,,,,,,,,,,,,,,,,,Rutile structure; 6-coord Si; data from Materials Project,,,,,,Materials Project mp-6947. DOI:10.17188/1183680
alpha-tridymite,2.26,,,,,,,,,,,,,,,,1.473,,,,,,,,,,,,,5.03,8.24,8.22,90,91.5,90,Cc,340.6,4.0,,,,,,,,,,,,,,,,,,,,,,,,,,,Monoclinic; ortho form stable 120-160 degC,,,,,,,Kihara et al. Z Kristallogr 177:27-38 (1986). DOI:10.1524/zkri.1986.177.1-2.27
beta-tridymite,2.22,,,,,,,,,,,,,,,,1.469,,,,,,,,,,,,,5.05,8.75,8.22,90,90.0,90,P63/mmc,363.5,4.0,,,,,,,,,,,,,,,,,,,,,,,,,,,Hexagonal; high-temp form >160 degC,Kato & Nukui Am Mineral 61:94-100 (1976),,,,,,Kato & Nukui Am Mineral 61:94-100 (1976)
keatite,3.011,,,,,,,,,,,,,,,,,,,,,,,,,,,,,,7.456,7.456,8.604,90.0,90,90,P41212,478.2,12.0,,,,,,,,,,,,,,,,,,,,,,,,,,,Synthesized 600-900 K at 40-400 MPa,,,,,,Shropshire et al. Z Kristallogr 112:409-413 (1959). DOI:10.1524/zkri.1959.112.1-6.409
moganite,2.55,,,,,,,,,,,,,,,,1.541,,,,,,,,,,,,,8.76,4.88,10.72,90,90.1,90,C2/c,459.2,12.0,,,,,,,,,,,,,,,,,,,,,,,,,,,Monoclinic; Si4O8 and Si6O12 rings,,,,,,,Miehe & Graetsch Eur J Mineral 4:693-706 (1992). DOI:10.1127/ejm/4/4/0693
fused_silica,2.2,1713.0,2950.0,1.38,730,0.55,73.0,31.2,37.0,0.17,,,,50,1100,,1.4585,,3.8,1e18,,9.3,,,,,,,,,,,,,,,,,,,,,,,,,,,22.7,,,,,1160,1120.0,1015.0,,,470,,Comprehensive amorphous SiO2 data,Schott Technical Glass Solutions datasheet,,,,,,,,,,Schott Technical Glass Solutions datasheet
alpha-quartz,2.648,1713.0,2950.0,,,,76.6,,,0.08,12000,7,,,,0.65,1.5442,1.5533,4.52/4.60,1e14,-2.96e-05,9.0,-910.7,41.46,1.28604,1.07045,1.10203,0.01078,0.00606,119.97,4.9133,4.9133,5.4053,90.0,90,120,P3121,112.9,3.0,2.31,-0.67,0.171,-0.0406,86.74,6.99,11.91,-17.91,107.2,57.94,39.88,,1986.0,3223.0,7.97e-6,1.33e-05,4.6,4.52,<1e-4,12,0.08,9.0,5970,3780,,,,,,-35.0,,Comprehensive α-quartz compilation with DOIs,Multiple sources: Bechmann IEEE 1962; Levien Am Min 1980; Ogi JAP 2006
alpha-quartz,2.648,,,,,,,,,,,,,,,,,,,,,,,,,,,,,,,,,,,,,2.31,-0.67,0.171,-0.0406,,,,,,,,,,,,,,,,,,,,,,,Piezoelectric: d11=2.31 pC/N at 20C; d14=-0.67 pC/N; e11=0.171 C/m2,,,,,,,,Bechmann Proc IRE 49:1161 (1961). DOI:10.1109/JRPROC.1961.287810
alpha-quartz,,,,,,,,,,,,,,,,,,,,,,,,,,,,,,,,,,,,,,,2.32,,,0.18,,,,,,,,,,,,,,,,,,,,,,,Piezoelectric at 1.5 K; d11=2.32 pC/N,,,,,,,Graham Phys Rev 80:712-720 (1950). DOI:10.1103/PhysRev.80.712
alpha-quartz,,,,,,,,,,,,,,,,,,,,,,,,,,,,,,,,,,,,,,,2.22,,,,,,,,,,,,,,,,,,,,,,,,Piezoelectric at 100C; d11=2.22 pC/N,,,,,,,,,Graham Phys Rev 80:712-720 (1950). DOI:10.1103/PhysRev.80.712
alpha-quartz,,,,,,,,,,,,,,,,,,,,,,,,,,,,,,,,,,,,,,,2.05,,,,,,,,,,,,,,,,,,,,,,,,Piezoelectric at 200C; d11=2.05 pC/N,,,,,,,,,Graham Phys Rev 80:712-720 (1950). DOI:10.1103/PhysRev.80.712
alpha-quartz,,,,,,,,,,,,,,,,,,,,,,,,,,,,,,,,,,,,,,,1.5,,,,,,,,,,,,,,,,,,,,,,,,Piezoelectric at 400C; d11~1.5 pC/N near alpha-beta transition,,,,,,,,,Graham Phys Rev 80:712-720 (1950). DOI:10.1103/PhysRev.80.712
beta-quartz,2.533,,,,,,,,,,,,,,,,,,,,,,,,,,,,,,,,,,,,,,,0.0,,,,,,,,,,,,,,,,,,,,,,,Non-piezoelectric; centrosymmetric; stable >573C,Kihara Eur J Mineral 2:63-77 (1990),,,,,,,,Kihara Eur J Mineral 2:63-77 (1990)
alpha-quartz,2.648,,,,740,,,,,,,,,,,,,,,,,,,,,,,,,,,,,,,,,,,,,,,,,,,,,,,,,,,44.6,,Cp=44.6 J/mol/K at 298K,Robie et al. USGS Bull 1452 (1978),,,,,,,,,,,,,Robie et al. USGS Bull 1452 (1978)
alpha-quartz,,,,,834,,,,,,,,,,,,,,,,,,,,,,,,,,,,,,,,,,,,,,,,,,,,,,,,,,,52.1,,Cp=52.1 J/mol/K at 400K,Chase NIST-JANAF Tables 4th ed (1998),,,,,,,,,,,,,Chase NIST-JANAF Tables 4th ed (1998)
alpha-quartz,,,,,920,,,,,,,,,,,,,,,,,,,,,,,,,,,,,,,,,,,,,,,,,,,,,,,,,,,62.3,,Cp=62.3 J/mol/K at 600K,Chase NIST-JANAF Tables 4th ed (1998),,,,,,,,,,,,,Chase NIST-JANAF Tables 4th ed (1998)
alpha-quartz,,,,,996,,,,,,,,,,,,,,,,,,,,,,,,,,,,,,,,,,,,,,,,,,,,,,,,,,,73.6,,Cp=73.6 J/mol/K at 800K,Chase NIST-JANAF Tables 4th ed (1998),,,,,,,,,,,,,Chase NIST-JANAF Tables 4th ed (1998)
fused_silica,2.2,,,1.38,740,,73.0,31.2,37.0,0.17,,,,,,0.65,1.4585,,3.8,1e18,,9.0,,,,,,,,,,,,,,,,,,,,,,,,,,,,1e12.5,1683.0,1215.0,1075.0,,,470.0,,log(eta)=12.5 Pa.s at 1100C; working point,Doremus Glass Science 2nd ed (1994),,,,,,,,,,,,,Doremus Glass Science 2nd ed (1994)
fused_silica,,,,,,,,,,,,,,,,,,,,,,,,,,,,,,,,,,,,,,,,,,,,,,,,,1e7.6,,,,,,,,log(eta)=7.6 Pa.s at 1600C,,,,,,,,,,,,,,,Urbain et al. Geochim Cosmochim Acta 46:1061 (1982). DOI:10.1016/0016-7037(82)90059-X
fused_silica,,,,,,,,,,,,,,,,,,,,,,,,,,,,,,,,,,,,,,,,,,,,,,,,,1e5.0,,,,,,,,log(eta)=5.0 Pa.s at 2000C; near working temp,,,,,,,,,,,,,,,Urbain et al. Geochim Cosmochim Acta 46:1061 (1982). DOI:10.1016/0016-7037(82)90059-X
coesite,2.92,,,,,,,,97.0,,,,,,,1.594,1.597,,,,,,,,,,,,,7.1356,12.3692,7.1736,90,120.34,90,C2/c,548.0,16.0,,,,,,,,,,,,,,,,,,,,,,,,,,,K0=97 GPa; monoclinic; 3-3.5 GPa formation,Levien & Prewitt Am Mineral 66:324-333 (1981),,,,,,Levien & Prewitt Am Mineral 66:324-333 (1981)
coesite,2.92,,,,,,,,,,,,,,,,,,,,,,,,,,,,,,7.14,12.38,7.17,90.0,120.34,90,C2/c,548.3,16.0,,,,,,,,,,,,,,,,,,,,,,,,,,,Room temp lattice parameters,,,,,,Angel et al. Z Kristallogr 218:375-380 (2003). DOI:10.1524/zkri.218.5.375.20732
coesite,,,,,,,102.0,,113.0,,,,,,,1.599,,,,,,,,,,,,,,,7.08,12.28,7.12,90.0,120.4,90,C2/c,537.5,16.0,,,,,,,,,,,,,,,,,,,,,,,,,,,At 3 GPa; Young mod=102 GPa; K=113 GPa,,,,,,Chen et al. Geophys Res Lett 44:7757-7765 (2017). DOI:10.1002/2017GL073950
stishovite,4.29,,,,,,,,,313,,,,,,,1.799,1.826,,,,,,,,,,,,,4.1773,4.1773,2.6654,90.0,90,90,P42/mnm,46.5,2.0,,,,,,,,,,,,,,,,,,,,,,,,,,,K0=313 GPa; rutile structure,,,,,,Weidner et al. J Geophys Res 87:4740-4746 (1982). DOI:10.1029/JB087iB06p04740
stishovite,4.29,,,,,,537.0,,313.0,,,,,,,,,,,,,,,,,,,,,,4.1773,4.1773,2.6654,90.0,90,90,P42/mnm,46.5,2.0,453.0,211.0,203.0,,776.0,252.0,302.0,,,,,,,,,,,,,,,,,E=537 GPa; G=220 GPa; Brillouin scattering,,,,,,,,,Weidner et al. J Geophys Res 87:4740-4746 (1982). DOI:10.1029/JB087iB06p04740
seifertite,4.3,,,,,,,,328.0,,,,,,,,,,,,,,,,,,,,,4.097,5.046,4.495,90,90.0,90,Pbcn,92.9,4.0,,,,,,,,,,,,,,,,,,,,,,,,,,,K0=328 GPa; >40 GPa ultra-high pressure form,,,,,,,Grocholski et al. Am Mineral 98:1420-1428 (2013). DOI:10.2138/am.2013.4409
post-stishovite,4.35,,,,,,,,340.0,,,,,,,,,,,,,,,,,,,,,4.08,4.08,2.62,90,90.0,90,CaCl2-type,43.7,2.0,,,,,,,,,,,,,,,,,,,,,,,,,,,CaCl2-type structure; >50 GPa; K0~340 GPa,,,,,,,Andrault et al. Science 282:720-724 (1998). DOI:10.1126/science.282.5389.720
alpha-quartz,2.648,,,,,,,,37.1,,,,,,,,,,,,,,,,,,,,,,,,,,P3121,,,,,,,,,,22.7,,1986.0,3223.0,,,,,,,,5970.0,3764,,,,,,,,Comprehensive properties at 298K,Multiple sources: CRC Handbook; NIST,,,,,,Multiple sources: CRC Handbook; NIST
fused_silica,2.2,1713.0,2950.0,1.38,750,0.55,73.0,31.2,37.0,0.17,4700-9500,6.5,50,155,1100,0.75,1.4585,,3.8,1e18,,9.0,-908.0,,0.6962,0.4079,0.8975,0.00468,0.01351,97.93,,,,,,,,,,,,,,,,,,,,,22.7,,,1e13.0,1683.0,1215.0,1075,-35,,470,-856,Comprehensive fused silica properties,Corning HPFS datasheet; Heraeus Quarzglas,,,,,,,,,Corning HPFS datasheet; Heraeus Quarzglas
alpha-quartz,,,,,,,,,,,,,,,,,1.6084,1.6194,,,,,,,,,,,,,,,,,,,,,,,,,,,,,,,,,,,,,,,,,n_o=1.6084; n_e=1.6194 at 200nm UV,,,,,,,,,,,,,Ghosh Appl Opt 36:8357-8361 (1997). DOI:10.1364/AO.36.008357
alpha-quartz,,,,,,,,,,,,,,,,,1.5585,1.5676,,,,,,,,,,,,,,,,,,,,,,,,,,,,,,,,,,,,,,,,,n_o=1.5585; n_e=1.5676 at 400nm visible,,,,,,,,,,,,,Ghosh Appl Opt 36:8357-8361 (1997). DOI:10.1364/AO.36.008357
alpha-quartz,,,,,,,,,,,,,,,,,1.5341,1.5428,,,,,,,,,,,,,,,,,,,,,,,,,,,,,,,,,,,,,,,,,n_o=1.5341; n_e=1.5428 at 1000nm NIR,,,,,,,,,,,,,Ghosh Appl Opt 36:8357-8361 (1997). DOI:10.1364/AO.36.008357
fused_silica,,,,,,,,,,,,,,,,,1.5588,,,,,,,,,,,,,,,,,,,,,,,,,,,,,,,,,,,,,,,,,,n=1.5588 at 200nm UV,,,,,,,,,,,,,Malitson J Opt Soc Am 55:1205 (1965). DOI:10.1364/JOSA.55.001205
fused_silica,,,,,,,,,,,,,,,,,1.4701,,,,,,,,,,,,,,,,,,,,,,,,,,,,,,,,,,,,,,,,,,n=1.4701 at 400nm visible,,,,,,,,,,,,,Malitson J Opt Soc Am 55:1205 (1965). DOI:10.1364/JOSA.55.001205
fused_silica,,,,,,,,,,,,,,,,,1.4585,,,,,,,,,,,,,,,,,,,,,,,,,,,,,,,,,,,,,,,,,,n=1.4585 at 589nm (Na D-line),,,,,,,,,,,,,Malitson J Opt Soc Am 55:1205 (1965). DOI:10.1364/JOSA.55.001205
fused_silica,,,,,,,,,,,,,,,,,1.4504,,,,,,,,,,,,,,,,,,,,,,,,,,,,,,,,,,,,,,,,,,n=1.4504 at 1000nm NIR,,,,,,,,,,,,,Malitson J Opt Soc Am 55:1205 (1965). DOI:10.1364/JOSA.55.001205
fused_silica,,,,,,,,,,,,,,,,,1.4446,,,,,,,,,,,,,,,,,,,,,,,,,,,,,,,,,,,,,,,,,,n=1.4446 at 1550nm telecom,,,,,,,,,,,,,Malitson J Opt Soc Am 55:1205 (1965). DOI:10.1364/JOSA.55.001205
alpha-quartz,,,,,,,,,,,,,,,,,,,,,,,,,,,,,,,,,,,,,,,,,,,,,,,,,,,,,,,,,,0.29-0.54,,Surface energy gamma=0.29-0.54 J/m2 freshly cleaved,,,,,,,,,,,,Parks J Geophys Res 89:3997-4008 (1984). DOI:10.1029/JB089iB06p03997
fused_silica,,,,,,,,,,,,,,,,,,,,,,,,,,,,,,,,,,,,,,,,,,,,,,,,,,,,,,,,,,0.26-0.30,,Surface energy gamma=0.26-0.30 J/m2,,,,,,,,,,,,Wiederhorn J Am Ceram Soc 52:99-105 (1969). DOI:10.1111/j.1151-2916.1969.tb13350.x
alpha-quartz,2.651,,,,,,,,37.1,,,,,,,,,,,,,,,,,,,,,,,,,,P3121,,,,,,,,,,,,,,,,,,,,6060.0,3730.0,,,,,,,,Sound velocities at 25C; Vp=6060 m/s; Vs=3730 m/s,Bass in Mineral Physics Handbook (1995),,,,,,,Bass in Mineral Physics Handbook (1995)
fused_silica,2.203,,,,,,,,36.8,,,,,,,,,,,,,,,,,,,,,,,,,,,,,,,,,,,,,,,,,,5930.0,3764.0,,,,,,,,Sound velocities; Vp=5930 m/s; Vs=3764 m/s,,,,,,,,,,,,Weidner & Simmons J Geophys Res 77:826 (1972). DOI:10.1029/JB077i005p00826
stishovite,4.29,,,,,,,,313.0,,,,,,,,,,,,,,,,,,,,,,,,,,P42/mnm,,,,,,,,,,,,,,,,,,11000.0,6000,,,,,,,,Sound velocities; Vp~11000 m/s; Vs~6000 m/s; high-P mineral,,,,,,,,,,Weidner et al. J Geophys Res 87:4740 (1982). DOI:10.1029/JB087iB06p04740
alpha-quartz,2.648,,,,,,7.97e-06,,,,,,,,,,,,,,,,,,,,,,,,,,,,,,,,,,,,,,,,,,,,,,,,,,,,Linear thermal expansion alpha_a=7.97e-6/K at 25C parallel to a-axis,White Am Mineral 70:531-538 (1985),,,,,,,,,,,,White Am Mineral 70:531-538 (1985)
alpha-quartz,2.648,,,,,,1.33e-05,,,,,,,,,,,,,,,,,,,,,,,,,,,,,,,,,,,,,,,,,,,,,,,,,,,,Linear thermal expansion alpha_c=13.3e-6/K at 25C parallel to c-axis,White Am Mineral 70:531-538 (1985),,,,,,,,,,,,White Am Mineral 70:531-538 (1985)
fused_silica,2.2,,,,,,5.5e-07,,,,,,,,,,,,,,,,,,,,,,,,,,,,,,,,,,,,,,,,,,,,,,,,,,,,Thermal expansion alpha=0.55e-6/K isotropic; very low CTE,Corning HPFS datasheet,,,,,,,,,,,,Corning HPFS datasheet
SiO2_OQMD,,,,,,,,,,,,,,,,,,,,,2.245,-174.92457758638247,,,,,,,,,,,,,,Fm-3m,23.355,,,,,,,,,,,,,,,,,,,,,,,2.245,,,,,,,,,,,OQMD DFT calculation,"OQMD:8352, Saal et al. JOM 65, 1501 (2013), DOI:10.1007/s11837-013-0755-4"
beta-cristobalite,,,,,,,,,,,,,,,,,,,,,5.596,-296.47766544496614,,,,,,,,,,,,,,Fd-3m,101.091,,,,,,,,,,,,,,,,,,,,,,,5.596,,,,,,,,,,,OQMD DFT calculation,"OQMD:6607, Saal et al. JOM 65, 1501 (2013), DOI:10.1007/s11837-013-0755-4"
SiO2_OQMD,,,,,,,,,,,,,,,,,,,,,6.374,-296.15577057988247,,,,,,,,,,,,,,I-42d,82.5578,,,,,,,,,,,,,,,,,,,,,,,6.374,,,,,,,,,,,OQMD DFT calculation,"OQMD:13603, Saal et al. JOM 65, 1501 (2013), DOI:10.1007/s11837-013-0755-4"
SiO2_OQMD,,,,,,,,,,,,,,,,,,,,,6.268,-296.4218491940825,,,,,,,,,,,,,,I-42d,83.4472,,,,,,,,,,,,,,,,,,,,,,,6.268,,,,,,,,,,,OQMD DFT calculation,"OQMD:20578, Saal et al. JOM 65, 1501 (2013), DOI:10.1007/s11837-013-0755-4"
SiO2_OQMD,,,,,,,,,,,,,,,,,,,,,5.869,-296.0147397418498,,,,,,,,,,,,,,P6422,121.159,,,,,,,,,,,,,,,,,,,,,,,5.869,,,,,,,,,,,OQMD DFT calculation,"OQMD:16288, Saal et al. JOM 65, 1501 (2013), DOI:10.1007/s11837-013-0755-4"
beta-quartz,,,,,,,,,,,,,,,,,,,,,5.745,-296.37283813745523,,,,,,,,,,,,,,P6222,122.139,,,,,,,,,,,,,,,,,,,,,,,5.745,,,,,,,,,,,OQMD DFT calculation,"OQMD:8287, Saal et al. JOM 65, 1501 (2013), DOI:10.1007/s11837-013-0755-4"
alpha-quartz,,,,,,,,,,,,,,,,,,,,,6.152,-295.76903586509974,,,,,,,,,,,,,,P3221,109.735,,,,,,,,,,,,,,,,,,,,,,,6.152,,,,,,,,,,,OQMD DFT calculation,"OQMD:15009, Saal et al. JOM 65, 1501 (2013), DOI:10.1007/s11837-013-0755-4"
SiO2_OQMD,,,,,,,,,,,,,,,,,,,,,6.095,-295.59070081710524,,,,,,,,,,,,,,P1,109.052,,,,,,,,,,,,,,,,,,,,,,,6.095,,,,,,,,,,,OQMD DFT calculation,"OQMD:7178, Saal et al. JOM 65, 1501 (2013), DOI:10.1007/s11837-013-0755-4"
alpha-quartz,,,,,,,,,,,,,,,,,,,,,6.054,-295.762002644627,,,,,,,,,,,,,,P3121,109.659,,,,,,,,,,,,,,,,,,,,,,,6.054,,,,,,,,,,,OQMD DFT calculation,"OQMD:22612, Saal et al. JOM 65, 1501 (2013), DOI:10.1007/s11837-013-0755-4"
SiO2_OQMD,,,,,,,,,,,,,,,,,,,,,6.081,-290.8422909216552,,,,,,,,,,,,,,Cmc21,526.462,,,,,,,,,,,,,,,,,,,,,,,6.081,,,,,,,,,,,OQMD DFT calculation,"OQMD:11433, Saal et al. JOM 65, 1501 (2013), DOI:10.1007/s11837-013-0755-4"
SiO2_OQMD,,,,,,,,,,,,,,,,,,,,,6.183,-287.73611301417395,,,,,,,,,,,,,,Pm-3n,1120.27,,,,,,,,,,,,,,,,,,,,,,,6.183,,,,,,,,,,,OQMD DFT calculation,"OQMD:21631, Saal et al. JOM 65, 1501 (2013), DOI:10.1007/s11837-013-0755-4"
stishovite,,,,,,,,,,,,,,,,,,,,,5.643,-278.6700159453825,,,,,,,,,,,,,,P42/mnm,46.8378,,,,,,,,,,,,,,,,,,,,,,,5.643,,,,,,,,,,,OQMD DFT calculation,"OQMD:2474, Saal et al. JOM 65, 1501 (2013), DOI:10.1007/s11837-013-0755-4"
alpha-cristobalite,,,,,,,,,,,,,,,,,,,,,5.915,-295.3082170727661,,,,,,,,,,,,,,P41212,154.543,,,,,,,,,,,,,,,,,,,,,,,5.915,,,,,,,,,,,OQMD DFT calculation,"OQMD:2494, Saal et al. JOM 65, 1501 (2013), DOI:10.1007/s11837-013-0755-4"
SiO2_OQMD,,,,,,,,,,,,,,,,,,,,,5.546,-296.23979582859977,,,,,,,,,,,,,,C2221,178.596,,,,,,,,,,,,,,,,,,,,,,,5.546,,,,,,,,,,,OQMD DFT calculation,"OQMD:3068, Saal et al. JOM 65, 1501 (2013), DOI:10.1007/s11837-013-0755-4"
SiO2_OQMD,,,,,,,,,,,,,,,,,,,,,5.699,-296.0233634103411,,,,,,,,,,,,,,P6322,177.553,,,,,,,,,,,,,,,,,,,,,,,5.699,,,,,,,,,,,OQMD DFT calculation,"OQMD:5729, Saal et al. JOM 65, 1501 (2013), DOI:10.1007/s11837-013-0755-4"
SiO2_OQMD,,,,,,,,,,,,,,,,,,,,,5.989,-296.3926090128123,,,,,,,,,,,,,,Ama2,169.707,,,,,,,,,,,,,,,,,,,,,,,5.989,,,,,,,,,,,OQMD DFT calculation,"OQMD:5931, Saal et al. JOM 65, 1501 (2013), DOI:10.1007/s11837-013-0755-4"
SiO2_OQMD,,,,,,,,,,,,,,,,,,,,,5.584,-296.5316008815825,,,,,,,,,,,,,,P63/mmc,202.177,,,,,,,,,,,,,,,,,,,,,,,5.584,,,,,,,,,,,OQMD DFT calculation,"OQMD:7376, Saal et al. JOM 65, 1501 (2013), DOI:10.1007/s11837-013-0755-4"
SiO2_OQMD,,,,,,,,,,,,,,,,,,,,,4.606,-242.43315953096229,,,,,,,,,,,,,,Pa-3,87.805,,,,,,,,,,,,,,,,,,,,,,,4.606,,,,,,,,,,,OQMD DFT calculation,"OQMD:12695, Saal et al. JOM 65, 1501 (2013), DOI:10.1007/s11837-013-0755-4"
SiO2_OQMD,,,,,,,,,,,,,,,,,,,,,5.966,-295.4362618338411,,,,,,,,,,,,,,Ima2,197.512,,,,,,,,,,,,,,,,,,,,,,,5.966,,,,,,,,,,,OQMD DFT calculation,"OQMD:13606, Saal et al. JOM 65, 1501 (2013), DOI:10.1007/s11837-013-0755-4"
SiO2_OQMD,,,,,,,,,,,,,,,,,,,,,5.669,-288.56376015151227,,,,,,,,,,,,,,C2,164.448,,,,,,,,,,,,,,,,,,,,,,,5.669,,,,,,,,,,,OQMD DFT calculation,"OQMD:13609, Saal et al. JOM 65, 1501 (2013), DOI:10.1007/s11837-013-0755-4"
coesite,,,,,,,,,,,,,,,,,,,,,6.108,-295.60454670942,,,,,,,,,,,,,,C2/c,158.897,,,,,,,,,,,,,,,,,,,,,,,6.108,,,,,,,,,,,OQMD DFT calculation,"OQMD:13607, Saal et al. JOM 65, 1501 (2013), DOI:10.1007/s11837-013-0755-4"
SiO2_OQMD,,,,,,,,,,,,,,,,,,,,,5.806,-292.7041522913536,,,,,,,,,,,,,,P1,192.744,,,,,,,,,,,,,,,,,,,,,,,5.806,,,,,,,,,,,OQMD DFT calculation,"OQMD:13608, Saal et al. JOM 65, 1501 (2013), DOI:10.1007/s11837-013-0755-4"
SiO2_OQMD,,,,,,,,,,,,,,,,,,,,,6.024,-295.78707799726993,,,,,,,,,,,,,,Pna21,161.146,,,,,,,,,,,,,,,,,,,,,,,6.024,,,,,,,,,,,OQMD DFT calculation,"OQMD:13604, Saal et al. JOM 65, 1501 (2013), DOI:10.1007/s11837-013-0755-4"
SiO2_OQMD,,,,,,,,,,,,,,,,,,,,,5.921,-295.1065344772661,,,,,,,,,,,,,,P43212,153.66,,,,,,,,,,,,,,,,,,,,,,,5.921,,,,,,,,,,,OQMD DFT calculation,"OQMD:13605, Saal et al. JOM 65, 1501 (2013), DOI:10.1007/s11837-013-0755-4"
SiO2_OQMD,,,,,,,,,,,,,,,,,,,,,5.585,-279.3605411602536,,,,,,,,,,,,,,I212121,139.308,,,,,,,,,,,,,,,,,,,,,,,5.585,,,,,,,,,,,OQMD DFT calculation,"OQMD:13611, Saal et al. JOM 65, 1501 (2013), DOI:10.1007/s11837-013-0755-4"
SiO2_OQMD,,,,,,,,,,,,,,,,,,,,,5.884,-287.3913135883411,,,,,,,,,,,,,,Cc,142.283,,,,,,,,,,,,,,,,,,,,,,,5.884,,,,,,,,,,,OQMD DFT calculation,"OQMD:13610, Saal et al. JOM 65, 1501 (2013), DOI:10.1007/s11837-013-0755-4"
SiO2_OQMD,,,,,,,,,,,,,,,,,,,,,6.071,-295.7523767649998,,,,,,,,,,,,,,I-4,175.569,,,,,,,,,,,,,,,,,,,,,,,6.071,,,,,,,,,,,OQMD DFT calculation,"OQMD:13602, Saal et al. JOM 65, 1501 (2013), DOI:10.1007/s11837-013-0755-4"
SiO2_OQMD,,,,,,,,,,,,,,,,,,,,,4.627,-267.13731135662476,,,,,,,,,,,,,,Pm,125.95,,,,,,,,,,,,,,,,,,,,,,,4.627,,,,,,,,,,,OQMD DFT calculation,"OQMD:13612, Saal et al. JOM 65, 1501 (2013), DOI:10.1007/s11837-013-0755-4"
SiO2_OQMD,,,,,,,,,,,,,,,,,,,,,4.355,-260.57714030294494,,,,,,,,,,,,,,Pc,116.874,,,,,,,,,,,,,,,,,,,,,,,4.355,,,,,,,,,,,OQMD DFT calculation,"OQMD:13613, Saal et al. JOM 65, 1501 (2013), DOI:10.1007/s11837-013-0755-4"
SiO2_OQMD,,,,,,,,,,,,,,,,,,,,,5.004,-282.3123038707036,,,,,,,,,,,,,,I4122,170.035,,,,,,,,,,,,,,,,,,,,,,,5.004,,,,,,,,,,,OQMD DFT calculation,"OQMD:21640, Saal et al. JOM 65, 1501 (2013), DOI:10.1007/s11837-013-0755-4"
SiO2_OQMD,,,,,,,,,,,,,,,,,,,,,0.448,-229.79321583658248,,,,,,,,,,,,,,P2/c,161.108,,,,,,,,,,,,,,,,,,,,,,,0.448,,,,,,,,,,,OQMD DFT calculation,"OQMD:21660, Saal et al. JOM 65, 1501 (2013), DOI:10.1007/s11837-013-0755-4"
SiO2_OQMD,,,,,,,,,,,,,,,,,,,,,2.877,-255.43373641590364,,,,,,,,,,,,,,P2,137.683,,,,,,,,,,,,,,,,,,,,,,,2.877,,,,,,,,,,,OQMD DFT calculation,"OQMD:13614, Saal et al. JOM 65, 1501 (2013), DOI:10.1007/s11837-013-0755-4"
SiO2_OQMD,,,,,,,,,,,,,,,,,,,,,5.892,-295.85139417463245,,,,,,,,,,,,,,P21,165.809,,,,,,,,,,,,,,,,,,,,,,,5.892,,,,,,,,,,,OQMD DFT calculation,"OQMD:19810, Saal et al. JOM 65, 1501 (2013), DOI:10.1007/s11837-013-0755-4"
SiO2_OQMD,,,,,,,,,,,,,,,,,,,,,0.0,-175.39376382593022,,,,,,,,,,,,,,P-31m,266.936,,,,,,,,,,,,,,,,,,,,,,,0.0,,,,,,,,,,,OQMD DFT calculation,"OQMD:21663, Saal et al. JOM 65, 1501 (2013), DOI:10.1007/s11837-013-0755-4"
SiO2_OQMD,,,,,,,,,,,,,,,,,,,,,4.782,-272.8746231802817,,,,,,,,,,,,,,R-3,839.773,,,,,,,,,,,,,,,,,,,,,,,4.782,,,,,,,,,,,OQMD DFT calculation,"OQMD:21639, Saal et al. JOM 65, 1501 (2013), DOI:10.1007/s11837-013-0755-4"
SiO2_OQMD,,,,,,,,,,,,,,,,,,,,,6.21,-269.42769785514975,,,,,,,,,,,,,,Pbcn,90.1892,,,,,,,,,,,,,,,,,,,,,,,6.21,,,,,,,,,,,OQMD DFT calculation,"OQMD:646766, Saal et al. JOM 65, 1501 (2013), DOI:10.1007/s11837-013-0755-4"
alpha-quartz,,,,,,,,,,,,,,,,,,,,,5.801,-265.8800893470607,,,,,,,,,,,,,,P3221,86.1152,,,,,,,,,,,,,,,,,,,,,,,5.801,,,,,,,,,,,OQMD DFT calculation,"OQMD:98203, Saal et al. JOM 65, 1501 (2013), DOI:10.1007/s11837-013-0755-4"
alpha-quartz,,,,,,,,,,,,,,,,,,,,,6.314,-293.85096756067156,,,,,,,,,,,,,,P3221,104.426,,,,,,,,,,,,,,,,,,,,,,,6.314,,,,,,,,,,,OQMD DFT calculation,"OQMD:46878, Saal et al. JOM 65, 1501 (2013), DOI:10.1007/s11837-013-0755-4"
SiO2_OQMD,,,,,,,,,,,,,,,,,,,,,6.259,-296.55204557065747,,,,,,,,,,,,,,I-42d,83.6113,,,,,,,,,,,,,,,,,,,,,,,6.259,,,,,,,,,,,OQMD DFT calculation,"OQMD:104526, Saal et al. JOM 65, 1501 (2013), DOI:10.1007/s11837-013-0755-4"
SiO2_OQMD,,,,,,,,,,,,,,,,,,,,,6.257,-296.54184758858247,,,,,,,,,,,,,,I-42d,83.6286,,,,,,,,,,,,,,,,,,,,,,,6.257,,,,,,,,,,,OQMD DFT calculation,"OQMD:104857, Saal et al. JOM 65, 1501 (2013), DOI:10.1007/s11837-013-0755-4"
alpha-quartz,,,,,,,,,,,,,,,,,,,,,6.195,-293.00945144162154,,,,,,,,,,,,,,P3221,102.734,,,,,,,,,,,,,,,,,,,,,,,6.195,,,,,,,,,,,OQMD DFT calculation,"OQMD:98209, Saal et al. JOM 65, 1501 (2013), DOI:10.1007/s11837-013-0755-4"
alpha-quartz,,,,,,,,,,,,,,,,,,,,,6.317,-293.4817972969052,,,,,,,,,,,,,,P3221,103.728,,,,,,,,,,,,,,,,,,,,,,,6.317,,,,,,,,,,,OQMD DFT calculation,"OQMD:98205, Saal et al. JOM 65, 1501 (2013), DOI:10.1007/s11837-013-0755-4"
alpha-quartz,,,,,,,,,,,,,,,,,,,,,6.304,-292.4231562653107,,,,,,,,,,,,,,P3221,101.87,,,,,,,,,,,,,,,,,,,,,,,6.304,,,,,,,,,,,OQMD DFT calculation,"OQMD:98210, Saal et al. JOM 65, 1501 (2013), DOI:10.1007/s11837-013-0755-4"
SiO2_OQMD,,,,,,,,,,,,,,,,,,,,,5.655,-293.8709244108661,,,,,,,,,,,,,,C2221,150.758,,,,,,,,,,,,,,,,,,,,,,,5.655,,,,,,,,,,,OQMD DFT calculation,"OQMD:66493, Saal et al. JOM 65, 1501 (2013), DOI:10.1007/s11837-013-0755-4"
SiO2_OQMD,,,,,,,,,,,,,,,,,,,,,5.606,-288.61579306473726,,,,,,,,,,,,,,P1,162.788,,,,,,,,,,,,,,,,,,,,,,,5.606,,,,,,,,,,,OQMD DFT calculation,"OQMD:66498, Saal et al. JOM 65, 1501 (2013), DOI:10.1007/s11837-013-0755-4"
SiO2_OQMD,,,,,,,,,,,,,,,,,,,,,5.29,-272.5554762213998,,,,,,,,,,,,,,P1,132.943,,,,,,,,,,,,,,,,,,,,,,,5.29,,,,,,,,,,,OQMD DFT calculation,"OQMD:66500, Saal et al. JOM 65, 1501 (2013), DOI:10.1007/s11837-013-0755-4"
alpha-cristobalite,,,,,,,,,,,,,,,,,,,,,6.025,-293.18339875383725,,,,,,,,,,,,,,P41212,148.491,,,,,,,,,,,,,,,,,,,,,,,6.025,,,,,,,,,,,OQMD DFT calculation,"OQMD:98207, Saal et al. JOM 65, 1501 (2013), DOI:10.1007/s11837-013-0755-4"
alpha-cristobalite,,,,,,,,,,,,,,,,,,,,,6.042,-292.8213957174873,,,,,,,,,,,,,,P41212,146.378,,,,,,,,,,,,,,,,,,,,,,,6.042,,,,,,,,,,,OQMD DFT calculation,"OQMD:98208, Saal et al. JOM 65, 1501 (2013), DOI:10.1007/s11837-013-0755-4"
SiO2_OQMD,,,,,,,,,,,,,,,,,,,,,5.396,-284.6749487093661,,,,,,,,,,,,,,P1,159.829,,,,,,,,,,,,,,,,,,,,,,,5.396,,,,,,,,,,,OQMD DFT calculation,"OQMD:66497, Saal et al. JOM 65, 1501 (2013), DOI:10.1007/s11837-013-0755-4"
SiO2_OQMD,,,,,,,,,,,,,,,,,,,,,5.933,-295.62103856885363,,,,,,,,,,,,,,Fddd,161.791,,,,,,,,,,,,,,,,,,,,,,,5.933,,,,,,,,,,,OQMD DFT calculation,"OQMD:111557, Saal et al. JOM 65, 1501 (2013), DOI:10.1007/s11837-013-0755-4"
SiO2_OQMD,,,,,,,,,,,,,,,,,,,,,5.859,-289.9540212805661,,,,,,,,,,,,,,C2,165.41,,,,,,,,,,,,,,,,,,,,,,,5.859,,,,,,,,,,,OQMD DFT calculation,"OQMD:66495, Saal et al. JOM 65, 1501 (2013), DOI:10.1007/s11837-013-0755-4"
SiO2_OQMD,,,,,,,,,,,,,,,,,,,,,5.501,-282.22070503191225,,,,,,,,,,,,,,P1,161.975,,,,,,,,,,,,,,,,,,,,,,,5.501,,,,,,,,,,,OQMD DFT calculation,"OQMD:66499, Saal et al. JOM 65, 1501 (2013), DOI:10.1007/s11837-013-0755-4"
SiO2_OQMD,,,,,,,,,,,,,,,,,,,,,6.204,-293.9447275026552,,,,,,,,,,,,,,P32,104.648,,,,,,,,,,,,,,,,,,,,,,,6.204,,,,,,,,,,,OQMD DFT calculation,"OQMD:98212, Saal et al. JOM 65, 1501 (2013), DOI:10.1007/s11837-013-0755-4"
SiO2_OQMD,,,,,,,,,,,,,,,,,,,,,6.227,-292.78657473661065,,,,,,,,,,,,,,P1,102.499,,,,,,,,,,,,,,,,,,,,,,,6.227,,,,,,,,,,,OQMD DFT calculation,"OQMD:53944, Saal et al. JOM 65, 1501 (2013), DOI:10.1007/s11837-013-0755-4"
SiO2_OQMD,,,,,,,,,,,,,,,,,,,,,4.848,-274.9253022778036,,,,,,,,,,,,,,P1,147.548,,,,,,,,,,,,,,,,,,,,,,,4.848,,,,,,,,,,,OQMD DFT calculation,"OQMD:66502, Saal et al. JOM 65, 1501 (2013), DOI:10.1007/s11837-013-0755-4"
SiO2_OQMD,,,,,,,,,,,,,,,,,,,,,5.444,-275.97472869708247,,,,,,,,,,,,,,P1,125.974,,,,,,,,,,,,,,,,,,,,,,,5.444,,,,,,,,,,,OQMD DFT calculation,"OQMD:66501, Saal et al. JOM 65, 1501 (2013), DOI:10.1007/s11837-013-0755-4"
SiO2_OQMD,,,,,,,,,,,,,,,,,,,,,6.036,-295.7561504005552,,,,,,,,,,,,,,P32,109.65,,,,,,,,,,,,,,,,,,,,,,,6.036,,,,,,,,,,,OQMD DFT calculation,"OQMD:108200, Saal et al. JOM 65, 1501 (2013), DOI:10.1007/s11837-013-0755-4"
alpha-quartz,,,,,,,,,,,,,,,,,,,,,6.313,-291.03859576487156,,,,,,,,,,,,,,P3221,100.144,,,,,,,,,,,,,,,,,,,,,,,6.313,,,,,,,,,,,OQMD DFT calculation,"OQMD:98204, Saal et al. JOM 65, 1501 (2013), DOI:10.1007/s11837-013-0755-4"
alpha-quartz,,,,,,,,,,,,,,,,,,,,,6.153,-295.86060602640526,,,,,,,,,,,,,,P3221,110.158,,,,,,,,,,,,,,,,,,,,,,,6.153,,,,,,,,,,,OQMD DFT calculation,"OQMD:98213, Saal et al. JOM 65, 1501 (2013), DOI:10.1007/s11837-013-0755-4"
SiO2_OQMD,,,,,,,,,,,,,,,,,,,,,5.819,-296.35768039755743,,,,,,,,,,,,,,C2221,177.749,,,,,,,,,,,,,,,,,,,,,,,5.819,,,,,,,,,,,OQMD DFT calculation,"OQMD:104860, Saal et al. JOM 65, 1501 (2013), DOI:10.1007/s11837-013-0755-4"
SiO2_OQMD,,,,,,,,,,,,,,,,,,,,,6.101,-294.0183346226879,,,,,,,,,,,,,,R-3,258.692,,,,,,,,,,,,,,,,,,,,,,,6.101,,,,,,,,,,,OQMD DFT calculation,"OQMD:26762, Saal et al. JOM 65, 1501 (2013), DOI:10.1007/s11837-013-0755-4"
coesite,,,,,,,,,,,,,,,,,,,,,5.947,-295.5140860988129,,,,,,,,,,,,,,C2/c,218.59,,,,,,,,,,,,,,,,,,,,,,,5.947,,,,,,,,,,,OQMD DFT calculation,"OQMD:60902, Saal et al. JOM 65, 1501 (2013), DOI:10.1007/s11837-013-0755-4"
coesite,,,,,,,,,,,,,,,,,,,,,5.817,-272.8361064888879,,,,,,,,,,,,,,C2/c,143.046,,,,,,,,,,,,,,,,,,,,,,,5.817,,,,,,,,,,,OQMD DFT calculation,"OQMD:47016, Saal et al. JOM 65, 1501 (2013), DOI:10.1007/s11837-013-0755-4"
alpha-quartz,,,,,,,,,,,,,,,,,,,,,6.183,-295.41252990081614,,,,,,,,,,,,,,P3221,108.504,,,,,,,,,,,,,,,,,,,,,,,6.183,,,,,,,,,,,OQMD DFT calculation,"OQMD:108201, Saal et al. JOM 65, 1501 (2013), DOI:10.1007/s11837-013-0755-4"
SiO2_OQMD,,,,,,,,,,,,,,,,,,,,,5.484,-286.4157964479536,,,,,,,,,,,,,,C2,143.887,,,,,,,,,,,,,,,,,,,,,,,5.484,,,,,,,,,,,OQMD DFT calculation,"OQMD:66496, Saal et al. JOM 65, 1501 (2013), DOI:10.1007/s11837-013-0755-4"
SiO2_OQMD,,,,,,,,,,,,,,,,,,,,,6.102,-274.0147811856107,,,,,,,,,,,,,,P21/c,137.93,,,,,,,,,,,,,,,,,,,,,,,6.102,,,,,,,,,,,OQMD DFT calculation,"OQMD:676440, Saal et al. JOM 65, 1501 (2013), DOI:10.1007/s11837-013-0755-4"
coesite,,,,,,,,,,,,,,,,,,,,,5.855,-293.4945660548012,,,,,,,,,,,,,,C2/c,272.63,,,,,,,,,,,,,,,,,,,,,,,5.855,,,,,,,,,,,OQMD DFT calculation,"OQMD:3704, Saal et al. JOM 65, 1501 (2013), DOI:10.1007/s11837-013-0755-4"
SiO2_OQMD,,,,,,,,,,,,,,,,,,,,,6.077,-293.117418330831,,,,,,,,,,,,,,P21/c,289.251,,,,,,,,,,,,,,,,,,,,,,,6.077,,,,,,,,,,,OQMD DFT calculation,"OQMD:16001, Saal et al. JOM 65, 1501 (2013), DOI:10.1007/s11837-013-0755-4"
SiO2_OQMD,,,,,,,,,,,,,,,,,,,,,6.026,-294.2517662640724,,,,,,,,,,,,,,Ia-3,297.072,,,,,,,,,,,,,,,,,,,,,,,6.026,,,,,,,,,,,OQMD DFT calculation,"OQMD:21658, Saal et al. JOM 65, 1501 (2013), DOI:10.1007/s11837-013-0755-4"
SiO2_OQMD,,,,,,,,,,,,,,,,,,,,,4.777,-280.4410562927973,,,,,,,,,,,,,,I4122,362.005,,,,,,,,,,,,,,,,,,,,,,,4.777,,,,,,,,,,,OQMD DFT calculation,"OQMD:21650, Saal et al. JOM 65, 1501 (2013), DOI:10.1007/s11837-013-0755-4"
SiO2_OQMD,,,,,,,,,,,,,,,,,,,,,1.0,-233.67427559342477,,,,,,,,,,,,,,Pcca,308.48,,,,,,,,,,,,,,,,,,,,,,,1.0,,,,,,,,,,,OQMD DFT calculation,"OQMD:21662, Saal et al. JOM 65, 1501 (2013), DOI:10.1007/s11837-013-0755-4"
SiO2_OQMD,,,,,,,,,,,,,,,,,,,,,5.1,-273.2906826347185,,,,,,,,,,,,,,Pnnn,335.505,,,,,,,,,,,,,,,,,,,,,,,5.1,,,,,,,,,,,OQMD DFT calculation,"OQMD:21651, Saal et al. JOM 65, 1501 (2013), DOI:10.1007/s11837-013-0755-4"
SiO2_OQMD,,,,,,,,,,,,,,,,,,,,,1.44,-221.10691615747234,,,,,,,,,,,,,,Pban,318.018,,,,,,,,,,,,,,,,,,,,,,,1.44,,,,,,,,,,,OQMD DFT calculation,"OQMD:21652, Saal et al. JOM 65, 1501 (2013), DOI:10.1007/s11837-013-0755-4"
SiO2_OQMD,,,,,,,,,,,,,,,,,,,,,5.772,-295.2763016438599,,,,,,,,,,,,,,Pccn,319.062,,,,,,,,,,,,,,,,,,,,,,,5.772,,,,,,,,,,,OQMD DFT calculation,"OQMD:21659, Saal et al. JOM 65, 1501 (2013), DOI:10.1007/s11837-013-0755-4"
beta-cristobalite,,,,,,,,,,,,,,,,,,,,,7.058,-284.7100273185935,,,,,,,,,,,,,,Fd-3m,863.655,,,,,,,,,,,,,,,,,,,,,,,7.058,,,,,,,,,,,OQMD DFT calculation,"OQMD:21627, Saal et al. JOM 65, 1501 (2013), DOI:10.1007/s11837-013-0755-4"
SiO2_OQMD,,,,,,,,,,,,,,,,,,,,,5.133,-277.91883945547,,,,,,,,,,,,,,P42/mcm,358.311,,,,,,,,,,,,,,,,,,,,,,,5.133,,,,,,,,,,,OQMD DFT calculation,"OQMD:21634, Saal et al. JOM 65, 1501 (2013), DOI:10.1007/s11837-013-0755-4"
SiO2_OQMD,,,,,,,,,,,,,,,,,,,,,5.62,-296.2657806863748,,,,,,,,,,,,,,I-4c2,434.081,,,,,,,,,,,,,,,,,,,,,,,5.62,,,,,,,,,,,OQMD DFT calculation,"OQMD:21644, Saal et al. JOM 65, 1501 (2013), DOI:10.1007/s11837-013-0755-4"
SiO2_OQMD,,,,,,,,,,,,,,,,,,,,,5.506,-296.37027418258725,,,,,,,,,,,,,,Cmcm,432.37,,,,,,,,,,,,,,,,,,,,,,,5.506,,,,,,,,,,,OQMD DFT calculation,"OQMD:21633, Saal et al. JOM 65, 1501 (2013), DOI:10.1007/s11837-013-0755-4"
SiO2_OQMD,,,,,,,,,,,,,,,,,,,,,4.703,-281.3647579730286,,,,,,,,,,,,,,Ccca,354.59,,,,,,,,,,,,,,,,,,,,,,,4.703,,,,,,,,,,,OQMD DFT calculation,"OQMD:21649, Saal et al. JOM 65, 1501 (2013), DOI:10.1007/s11837-013-0755-4"
alpha-quartz,,,,,,,,,,,,,,,,,,,,,6.224,-293.3886758712107,,,,,,,,,,,,,,P3221,103.51,,,,,,,,,,,,,,,,,,,,,,,6.224,,,,,,,,,,,OQMD DFT calculation,"OQMD:98211, Saal et al. JOM 65, 1501 (2013), DOI:10.1007/s11837-013-0755-4"
SiO2_OQMD,,,,,,,,,,,,,,,,,,,,,0.0,-176.2912658218536,,,,,,,,,,,,,,P4/nbm,373.808,,,,,,,,,,,,,,,,,,,,,,,0.0,,,,,,,,,,,OQMD DFT calculation,"OQMD:21654, Saal et al. JOM 65, 1501 (2013), DOI:10.1007/s11837-013-0755-4"
SiO2_OQMD,,,,,,,,,,,,,,,,,,,,,1.655,-231.5320935122786,,,,,,,,,,,,,,P4322,298.331,,,,,,,,,,,,,,,,,,,,,,,1.655,,,,,,,,,,,OQMD DFT calculation,"OQMD:21661, Saal et al. JOM 65, 1501 (2013), DOI:10.1007/s11837-013-0755-4"
SiO2_OQMD,,,,,,,,,,,,,,,,,,,,,5.637,-288.0623891961036,,,,,,,,,,,,,,Fmm2,386.142,,,,,,,,,,,,,,,,,,,,,,,5.637,,,,,,,,,,,OQMD DFT calculation,"OQMD:21833, Saal et al. JOM 65, 1501 (2013), DOI:10.1007/s11837-013-0755-4"
coesite,,,,,,,,,,,,,,,,,,,,,5.775,-295.37626203355984,,,,,,,,,,,,,,C2/c,391.98,,,,,,,,,,,,,,,,,,,,,,,5.775,,,,,,,,,,,OQMD DFT calculation,"OQMD:66494, Saal et al. JOM 65, 1501 (2013), DOI:10.1007/s11837-013-0755-4"
coesite,,,,,,,,,,,,,,,,,,,,,5.987,-293.23137873423246,,,,,,,,,,,,,,C2/c,270.443,,,,,,,,,,,,,,,,,,,,,,,5.987,,,,,,,,,,,OQMD DFT calculation,"OQMD:86102, Saal et al. JOM 65, 1501 (2013), DOI:10.1007/s11837-013-0755-4"
SiO2_OQMD,,,,,,,,,,,,,,,,,,,,,5.606,-281.46701245441227,,,,,,,,,,,,,,P-4c2,329.99,,,,,,,,,,,,,,,,,,,,,,,5.606,,,,,,,,,,,OQMD DFT calculation,"OQMD:111551, Saal et al. JOM 65, 1501 (2013), DOI:10.1007/s11837-013-0755-4"
SiO2_OQMD,,,,,,,,,,,,,,,,,,,,,4.859,-278.76978947579977,,,,,,,,,,,,,,Pcca,260.873,,,,,,,,,,,,,,,,,,,,,,,4.859,,,,,,,,,,,OQMD DFT calculation,"OQMD:111558, Saal et al. JOM 65, 1501 (2013), DOI:10.1007/s11837-013-0755-4"
coesite,,,,,,,,,,,,,,,,,,,,,1.343,-243.02347984706228,,,,,,,,,,,,,,C2/c,313.872,,,,,,,,,,,,,,,,,,,,,,,1.343,,,,,,,,,,,OQMD DFT calculation,"OQMD:111550, Saal et al. JOM 65, 1501 (2013), DOI:10.1007/s11837-013-0755-4"
SiO2_OQMD,,,,,,,,,,,,,,,,,,,,,5.609,-296.3037849620137,,,,,,,,,,,,,,Cmca,400.95,,,,,,,,,,,,,,,,,,,,,,,5.609,,,,,,,,,,,OQMD DFT calculation,"OQMD:21647, Saal et al. JOM 65, 1501 (2013), DOI:10.1007/s11837-013-0755-4"
SiO2_OQMD,,,,,,,,,,,,,,,,,,,,,6.008,-295.88409105163487,,,,,,,,,,,,,,P213,329.745,,,,,,,,,,,,,,,,,,,,,,,6.008,,,,,,,,,,,OQMD DFT calculation,"OQMD:646106, Saal et al. JOM 65, 1501 (2013), DOI:10.1007/s11837-013-0755-4"
coesite,,,,,,,,,,,,,,,,,,,,,6.011,-293.48085304377236,,,,,,,,,,,,,,C2/c,272.493,,,,,,,,,,,,,,,,,,,,,,,6.011,,,,,,,,,,,OQMD DFT calculation,"OQMD:39193, Saal et al. JOM 65, 1501 (2013), DOI:10.1007/s11837-013-0755-4"
SiO2_OQMD,,,,,,,,,,,,,,,,,,,,,5.913,-293.2479518420762,,,,,,,,,,,,,,I-42m,312.88,,,,,,,,,,,,,,,,,,,,,,,5.913,,,,,,,,,,,OQMD DFT calculation,"OQMD:21648, Saal et al. JOM 65, 1501 (2013), DOI:10.1007/s11837-013-0755-4"
SiO2_OQMD,,,,,,,,,,,,,,,,,,,,,5.58,-289.89796952587864,,,,,,,,,,,,,,P-4n2,321.96,,,,,,,,,,,,,,,,,,,,,,,5.58,,,,,,,,,,,OQMD DFT calculation,"OQMD:648108, Saal et al. JOM 65, 1501 (2013), DOI:10.1007/s11837-013-0755-4"
SiO2_OQMD,,,,,,,,,,,,,,,,,,,,,5.976,-296.0761253079435,,,,,,,,,,,,,,P212121,331.314,,,,,,,,,,,,,,,,,,,,,,,5.976,,,,,,,,,,,OQMD DFT calculation,"OQMD:646904, Saal et al. JOM 65, 1501 (2013), DOI:10.1007/s11837-013-0755-4"
SiO2_OQMD,,,,,,,,,,,,,,,,,,,,,3.458,-271.1537863636911,,,,,,,,,,,,,,P1,271.658,,,,,,,,,,,,,,,,,,,,,,,3.458,,,,,,,,,,,OQMD DFT calculation,"OQMD:111553, Saal et al. JOM 65, 1501 (2013), DOI:10.1007/s11837-013-0755-4"
